Repository: sp-000-sim/my_server_files

File: 1294/markdown/EP3359580B1/EP3359580B1.html (part 4 of 9)
<p>nidinioalcohol, a boc-protected <math>\omega</math>-biguanidinoalcohol, and the like, can be used to prepare a residue R<sup>1</sup> represented by general formula (II) or (III), respectively, by formation of an ester bond with itaconic acid or a derivative thereof. The so-formed residue having general formula (II-P) or (III-P), respectively, can then be converted to a corresponding organic residue that comprises at least one cationic moiety having at least one positive charge represented by general formula (II) or (III), respectively, in a subsequent step of removing the protective group boc by a suitable reaction (e.g. reaction with trifluoroethanol, hydrochloric acid, or the like).</p><p>[0164] Optionally, a suitable catalyst may be used in the respective substitution reaction. Suitable catalysts are well-known to a person skilled in the art. For example, an acid catalyst can be used in an esterification reaction, such as, e.g., an inorganic acid, e.g., HCl, H<sub>2</sub>SO<sub>4</sub>, or the like, and a base catalyst can be used in an amidification reaction, such as, e.g., 4-dimethylaminopyridine (DMAP), or the like, etc.</p><p>[0165] For example, an <math>\omega</math>-boc-amino alkylamine, such as, e.g., <math>\omega</math>-N-boc-2-amino ethylamine, or a boc-protected <math>\omega</math>-guanidino alkylamine, or a boc-protected <math>\omega</math>-biguanidino alkylamine, and the like, can be used to prepare a residue R<sup>1</sup> represented by general formula (II) or (III) by formation of an amine bond with itaconic acid or a derivative thereof. The so-formed residue can then be converted to a corresponding organic residue that comprises at least one cationic moiety having at least one positive charge represented by general formula (II) or (III) in a subsequent step of removing the protective group boc by a suitable reaction (e.g. reaction with trifluoroethanol or hydrochloric acid).</p><p>[0166] For example, a boc-protected <math>\omega</math>-aminoalcohol, such as, e.g., N-boc-2-aminoethanol, or a boc-protected <math>\omega</math>-guanidinoalcohol, or a boc-protected <math>\omega</math>-biguanidinoalcohol, and the like, can be used to prepare a residue R<sup>1</sup> represented by general formula (II-P) or (III-P) by formation of a C-N with the itaconic imide. The so-formed residue can then be converted to a corresponding organic residue R<sup>1</sup> that comprises at least one cationic moiety having at least one positive charge represented by general formula (II) or (III) in a subsequent step of removing the protective group boc by a suitable reaction (e.g. reaction with trifluoroethanol or hydrochloric acid).</p><p>[0167] For example, a hydrophobic alkyl can be attached to the cyclic imide of itaconic acid e.g. in a Mitsunobu reaction (e.g. in the presence of diethylazodicarboxylate and PPh<sub>3</sub>). For example, an alcohol, such as, e.g., methanol, ethanol, propanol, n-butanol, and the like, can be used to introduce the hydrophobic alkyl group by forming a C-N bond in the imide. Preferably, a hydrophobic alkyl imide compound can be used as a co-monomer for repeat unit B in the polymer according to the present invention.</p><p>[0168] Preferably, an optional co-monomer for repeat unit B is selected from a group consisting of vinyl ether, styrene or styrene derivatives, N-vinylpyrrolidone, vinyl chloride, vinyl acetate, vinylpyridine, vinylpyridinium ions or salts, a compound having general formula (VII) and a compound having general formula (VIII) as specified above. Preferably, a vinyl ether is a C<sub>1</sub> to C<sub>12</sub> alkyl, alkenyl, or alkynyl vinyl ether, more preferably C<sub>2</sub> alkyl, alkenyl, or alkynyl vinyl ether.</p><p>[0169] Further, itaconic acid, its sulfur containing analogues or its respective derivatives may also be used as co-monomer for repeat unit B, as long as the respective monomer is not a monomer represented by one of general formulae (X-a), (X-b), (X-c), (X-d), (X-e) and (X-f). Preferred examples of such optional co-monomers comprise e.g. itaconic acid, its anhydride, or a derivative of itaconic acid, as represented by general formula (X-c), (X-d), (X-e) or (X-f), wherein each residue R<sup>1</sup> is substituted by a residue R<sup>2</sup>, and wherein all of R<sup>3</sup>, R<sup>4</sup>, X<sup>1</sup>, X<sup>2</sup>, Y<sup>1</sup>, Y<sup>2</sup> and Y<sup>3</sup> are as defined for general formulae (X-c), (X-d), (X-e) and (X-f). Especially preferred examples comprise the mono and di C<sub>1</sub> to C<sub>4</sub> alky esters or amides of itaconic acid as well as the C<sub>1</sub> to C<sub>4</sub> alkyl imides of itaconic acid.</p><p>[0170] Monomers represented by general formulae (VII) and (VIII) are commercially available or can be prepared by suitable addition reaction well-known to a person skilled in the art.</p><p>[0171] Preferably, an optional co-monomer used to introduce repeat unit C into the inventive polymer is a compound, which comprises a crosslinking moiety, preferably a photo-crosslinking moiety and/or a thermo-crosslinking moiety, and a moiety for polymerization with the monomers for repeat units A and B. Preferably, a moiety for polymerization with the monomers for repeat units A and B comprises a polymerizable double bond, especially preferred a vinyl, acrylate, methacrylate or styreneresidue. More preferably, the moiety for polymerization with the monomers for repeat units A and B is a vinyether, acrylate, methacrylate or styrene derivative.</p><p>[0172] Preferably, a co-monomer for repeat unit C is represented by general formula (XI) as defined below.</p>

<!-- Page 26 -->

<img alt="Chemical structure (XI) showing a repeating unit derived from benzophenone and an acrylic acid derivative. The structure features a benzophenone moiety linked to a polymer chain segment (X4)q(X5)t, which is attached to a C=C double bond and a carbonyl group (C=O) attached to R18."/><p>[0173] In general formula (XI), <math>R^{18}</math>, <math>X^4</math>, <math>X^5</math> and <math>q</math> and <math>t</math> are as defined for general formula (IX) above.</p><p>[0174] In particular, <math>R^{18}</math> is selected from H or an organic residue selected from <math>C_1</math> to <math>C_{12}</math> alkyl, <math>C_2</math> to <math>C_{12}</math> alkenyl, <math>C_2</math> to <math>C_{12}</math> alkynyl, <math>C_3</math> to <math>C_{12}</math> cycloalkyl, and <math>C_6</math> to <math>C_{12}</math> aryl. Preferably, <math>R^{18}</math> is selected from H, or <math>C_1</math> to <math>C_6</math> alkyl, alkenyl, and alkynyl, and especially preferred from H, methyl, ethyl, or vinyl.</p><p>[0175] <math>X^4</math> is selected from <math>-O-</math>, <math>-S-</math>, <math>-NH-</math>, <math>-NR-</math>, <math>NR^1-</math>, <math>-C(=O)-</math>, <math>-C(=S)-</math>, <math>-O-C(=O)-</math>, <math>-C(=O)-O-</math>, <math>-NH-C(=O)-</math>, <math>-NR-C(=O)-</math>, <math>-C(=O)-NH-</math>, <math>-C(=O)-NR-</math>, <math>-O-C(=O)-O-</math>, <math>-NH-C(=O)-NH-</math>, <math>-NR-C(=O)-NR-</math>, <math>-NH-C=NR-NH-</math>, <math>-NR-C=NH-NR-</math>, and <math>-NR-C=NR-NR-</math>, wherein R represents a <math>C_1</math> to <math>C_{30}</math> alkyl residue and <math>R^1</math> represents a <math>C_1</math> to <math>C_{30}</math> heteroalkyl residue, both as defined above. Preferably, <math>X^4</math> is selected from <math>-O-</math>, <math>-S-</math>, <math>-NH-</math>, <math>-NR-</math>, <math>-O-C(=O)-</math>, <math>-C(=O)-O-</math>, <math>-NH-C(=O)-</math>, <math>-NR-C(=O)-</math>, <math>-C(=O)-NH-</math>, and <math>-C(=O)-NR-</math>, more preferably from <math>-O-</math>, <math>-NH-</math>, <math>-O-C(=O)-</math>, <math>-C(=O)-O-</math>, <math>-NH-C(=O)-</math>, and <math>-C(=O)-NH-</math>.</p><p>[0176] <math>X^5</math> is selected from <math>-O-</math>, <math>-NH-</math>, and <math>-NR-</math>, wherein R represents a <math>C_1</math> to <math>C_{30}</math> alkyl residue, as defined above.</p><p><math>q</math> is an integer of from 0 to 12, preferably from 0 to 8, and especially preferred from 0 to 6.</p><p><math>t</math> is zero or 1, preferably zero.</p><p>[0177] A co-monomer for repeat unit C represented by general formula (XI) can be prepared, e.g., by addition of a benzophenone-comprising compound having a reactive group, such as, for example an alcohol group, an amine group, or the like, to an acrylic acid molecule or an acrylic acid derivative compound, respectively. Appropriate addition reactions for producing the respective linkage on basis of an ester, amide, or the like, are well-known to a person skilled in the art.</p><p>[0178] Alternative preparation methods are described, e.g., in WO2015/197472, WO2014/123706, US2010/0227076, or in "Acylation of 2-phenoxyethyl esters of 2-methyl- and 3-phenyl-2-propenoic acids" by Lukac, Ivan et al., Collection of Czechoslovak Chemical Communications, 49(11), 2635-7; 1984.</p><p>[0179] In another aspect of the present invention, the present invention provides a method of producing the polymer according to the present invention using the monomer according to the present invention.</p><p>[0180] The polymer according to the present invention can be produced by a known polymerization reaction from at least one monomer represented by the general formula (X-a), (X-b), (X-c), (X-d), (X-e) and (X-f), optionally in combination with at least one monomer (co-monomer) selected from the group consisting of vinyl ether, styrene or styrene derivatives, N-vinylpyrrolidone, vinyl chloride, vinyl acetate, vinylpyridine, vinylpyridinium ions or salts, a compound represented by general formula (VII), a compound represented by general formula (VIII), a compound represented by general formula (XI), each as defined above, itaconic acid, its sulfur containing analogues or its respective derivatives, as long as the respective monomer compound is not a monomer represented by one of general formulae (X-a), (X-b), (X-c), (X-d), (X-e) and (X-f). Preferably, a vinyl ether is a <math>C_1</math> to <math>C_{12}</math> alkyl, alkenyl, or alkynyl vinyl ether, more preferably <math>C_2</math> alkyl, alkenyl, or alkynyl vinyl ether.</p><p>[0181] Preferably, the reaction is carried out by providing the at least one monomer represented by general formula (X-a), (X-b), (X-c), (X-d), (X-e) and (X-f) as well as all co-monomers, as required, in admixture, starting the polymerization reaction to polymerize the monomers and optional co-monomers, and recovering the product polymer.</p><p>[0182] In case of the production of a co-polymer, the monomer(s) represented by general formula (X-a), (X-b), (X-c), (X-d), (X-e) and (X-f) and the respective co-monomer(s) are provided in a predetermined molar ratio to obtain the desired composition of repeat units in the polymer to be produced. For the monomers of the present invention, statistical, statistical to alternating, alternating or gradient polymers may be obtained. In case of sequential monomer addition, gradient block copolymers or block copolymers may be obtained.</p><p>[0183] In case of the production of a co-polymer consisting of repeat units A and B as defined above, the ratio of monomers for repeat units A to monomers for repeat units B is from 99:1 to 1:99, preferably from 10:1 to 1:10, further</p>

<!-- Page 27 -->

<p>preferred from 2:1 to 1:2, further preferred from 3:2 to 2:3, and especially preferred about 1:1.</p><p>[0184] In case of the production of a co-polymer consisting of repeat units A and C as defined above, the monomer for repeat unit C is comprised in the reaction mixture in a ratio of up to 20% (mol-%) with respect to the content of monomers for repeat unit A, preferably of from 0.005 to 20%, further preferred from 0.5 to 10%, and especially preferred from 1 to 5 %.</p><p>[0185] In case of the production of a co-polymer consisting of repeat units A, B and C as defined above, the monomer for repeat unit C is comprised in the reaction mixture in a ratio of up to 20% (mol-%) with respect to the total content of monomers for repeat units A and B, preferably of from 0.005 to 20%, further preferred from 0.5 to 10%, and especially preferred from 1 to 5 %.</p><p>[0186] Preferably, the polymerization reaction is a radical polymerization reaction or a group transfer polymerization.</p><p>[0187] Preferably, the polymerization reaction is carried out in bulk, in a solvent or in a solvent mixture, wherein the monomers are dissolved prior to starting the reaction or added to the solvent during the polymerization reaction. The solvent may be any solvent known to the skilled expert as a solvent that tolerates radical polymerization or group transfer polymerization, and has the appropriate solubility for the chosen mixture of monomers and/or protected monomers. Preferred solvents are selected from the group consisting of water, methanol, ethanol, propanol, isopropanol, DMF, DMSO, benzene, toluene, acetone, 2-butanone, or the like, and mixtures thereof.</p><p>[0188] Preferably, the monomers are dissolved in the solvent or solvent mixture with a total concentration of from 0.01 g/ml to bulk, preferably about 0.5 g/ml. Herein, the term 'total concentration' refers to the concentration of all monomers represented by the general formulae (X-a), (X-b), (X-c), (X-d), (X-e) and (X-f) as well as optional co-monomers.</p><p>[0189] Preferably, the radical polymerization reaction is initiated using a radical starter (initiator). Suitable radical starters or initiators that can be used for controlled radical polymerization are known to the skilled expert, for example from Matyjaszewski / Davis, Handbook of Radical Polymerization, Wiley interscience, 2002. Preferably, a radical starter is selected from sodium or potassium peroxodisulfate, dibenzoyl peroxide, and azoisobutyric acid nitrile (AIBN), 3-halogeno-3-methyl-2-butanone, preferably 3-bromo-3-methyl-2-butanone, benzyl halogenide, preferably, benzyl chloride, and the like.</p><p>[0190] Preferably, the radical polymerization reaction is carried out in the presence of a suitable catalyst or activity moderator that induces controlled radical polymerization instead of the above described free radical polymerization.</p><p>[0191] In such cases, the polymerization either is a reversible addition fragmentation chain transfer (RAFT) radical polymerization, atom transfer radical polymerization (ATRP), or nitrogen mediated radical polymerization (NMP), for example as described by Z. Szablan, A. A. Toy, A. Terrenoire, T. P. Davis, M. H. Stenzel, A. H. E. Muller, C. Barner-Kowollik, Journal of Polymer Science, Part A: Polymer Chemistry 2006, 44, 3692-3710, or Z. Szablan, A. A. Toy, T. P. Davis, X. Hao, M. H. Stenzel, C. Barner-Kowollik, Journal of Polymer Science, Part A: Polymer Chemistry 2004, 42, 2432-2443. Alternatively, the polymerization is a group transfer radical polymerization, e.g. as described by Kassi, Constantinou, Patrickios, European Polymer Journal (2013), 49(4), 761-767.</p><p>[0192] For example, cumyl dithiobenzoate, cumyl phenyl dithioacetate, 2-cyanoprop-2-yl-dithiobenzoate, 4-cyanopentanoic acid dithiobenzoate, and S-methoxycarbonylphenylmethyl dithiobenzoate can be used as RAFT agents; the CuCl/methylbenzoate/N,N,N',N''-pentamethyldiethylenetriamine/cyclohexanone system for ATRP, and SG1 for NMP.</p><p>[0193] Using such an initiator/catalyst system advantageously allows to control the molar mass and polydispersity of the polymer produced.</p><p>[0194] Preferably, the polymerization reaction is carried out at a temperature of from 25°C to 120°C, more preferably 40°C to 90°C, and even more preferably from 50°C to 80°C, especially preferably from 60 to 70°C.</p><p>[0195] Preferably, the polymerization reaction is carried out at a pressure of from atmospheric pressure to 10 bar.</p><p>[0196] Preferably, the polymerization reaction is carried out for a duration of from 30 min to 1 week.</p><p>[0197] Preferably, the polymerization reaction is carried out under a protective atmosphere, e.g., under nitrogen, argon, or the like.</p><p>[0198] In case the residues R<sup>1</sup> of the monomer represented by the general formulae (X-a), (X-b), (X-c), (X-d), (X-e) and (X-f) comprise a protective group as in general formulae (II-P), (III-P), (IV-P) and (V-P), the production method additionally comprises a step of removing the protective group(s) in order to obtain the respective residue comprising at least one cationic moiety having at least one positive charge.</p><p>[0199] Preferably, the step of removing the protective group(s) is carried out after the step of polymerizing the monomers.</p><p>[0200] The step of removing the protective group(s) is carried out following standard procedures for the respective protective group known in the art, e.g. from Greene's Protective Groups in Organic Synthesis, Fifth Ed., Wuts, P.G., Ed., Wiley, New York: 2014.</p><p>[0201] For example, Boc protective groups can be removed from a polymer comprising corresponding Boc-protected repeat units A by dissolving the polymer in an appropriate amount of solvent, e.g. methanol (anhydrous) or dichloromethane, and adding an acid, such as, e.g., trifluoroacetic acid (TFA), HCl, optionally dissolved in a suitable solvent, such as, e.g. 1,4-dioxane, or the like, in an appropriate amount.</p>

<!-- Page 28 -->

<p>[0202] In another aspect of the present invention, the present invention provides a polymer produced by the method of producing a polymer according to the present invention.</p><p>[0203] The polymer produced by the method of producing a polymer according to the present invention is a polymer according to the present invention, as defined above.</p><p>[0204] In another aspect of the present invention, the present invention provides a use of the polymer according to the present invention and products prepared using the polymer according to the present invention.</p><p>[0205] Advantageously, the polymer according to the present invention can be used to provide antimicrobial and/or antifouling (protein-repellent) properties to materials, compositions, substrates and/or products.</p><p>[0206] Preferably, the polymer according to the invention is admixed in a composition to be provided with antimicrobial and/or antifouling properties, wherein the composition can be liquid, semi-solid or solid.</p><p>[0207] In a preferred embodiment, the polymer of the invention is dissolved in a suitable solvent to provide a liquid composition having antimicrobial and/or antifouling properties.</p><p>[0208] Examples of suitable solvents comprise DMSO, acetone, 2-butanone, isopropanol, ethanol, methanol, water, and mixtures thereof.</p><p>[0209] Preferably, the solution of the polymer of the invention is an aqueous or nonaqueous solution or formulation.</p><p>[0210] Preferably, the polymer of the invention is present in the solution in a concentration from the value of its minimum inhibitory concentration to 1000 times its minimum inhibitory concentration, preferably 2 times to 100 times its minimum inhibitory concentration, more preferably 5 times to 50 times its minimum inhibitory concentration, especially preferably 10 times its minimum inhibitory concentration.</p><p>[0211] In another preferred embodiment, the polymer of the invention is present in an emulsion or gel, a paste or cream, further preferred a W/O or O/W emulsion, or a lipid emulsion.</p><p>[0212] Preferably, the lotion, emulsion or gel, paste or cream comprises water, fat and/or oil selected from mineral oil, silicon oil, beeswax, lanolin, jojoba oil, shea butter, shea oil, palm oil, olive oil, petroleum jelly, paraffin, stearin, or any other fatty component known to the skilled expert; emulsifiers, preservatives or stabilizers like lipoproteins, lecithines, stodium stearyl lactylate, cetearyl alcohol, polysorbate 20, acetareth 20, glycerol, proteins, alcohol, and any other additives known to the skilled expert.</p><p>[0213] Preferably, the polymer of the invention is present in the lotion, emulsion or gel, paste or cream in a concentration from its minimum inhibitory concentration to 1000 times its minimum inhibitory concentration, preferably 2 to 100 times its minimum inhibitory concentration, more preferably 5 to 50 times its minimum inhibitory concentration, especially preferably 10 times its minimum inhibitory concentration.</p><p>[0214] Preferred examples of products comprising a lotion, emulsion, gel, paste or cream comprising the inventive polymer are cosmetics, medical preparations, filler media, lubrication agents, etc.</p><p>[0215] Owing to the antimicrobial property of the polymer according to the present invention, the polymer can be used to treat or prevent microbial infections in a patient. Therefore, in another aspect of the present invention, the present invention provides the use of the inventive polymer for the treatment or prevention of microbial infections in a patient, as well as medical preparations (compositions) comprising the polymer of the invention which are suitable for treatment or prevention of microbial infections. Similarly, the polymer of the present invention provides products comprising the polymer of the present invention, such as e.g. cosmetics, with an antimicrobial property, which not only protects the product against microbial contamination, but may also treat or prevent a microbial infection upon application, e.g. to the skin.</p><p>[0216] The polymer of the present invention can be administered as usual in the art, e.g. by oral administration, systemic administration, topical administration, etc. in dependence of the respective indication, e.g. the infecting microbe or pathogen, the infected area, and the like. A skilled person can readily adapt the appropriate dosage and dosage regime, and the like, in dependence of the respective indication. Preferred is a topical administration, e.g. by application of the polymer or a medical preparation thereof directly to the infected area or the area where infection should be prevented, e.g. to an (infected) area of skin or mucosa, etc.</p><p>[0217] Medical preparations comprising the polymer of the invention may further comprise any additive and/adjunct commonly used in the art for the preparation of a respective pharmaceutical formulation, e.g. a suitable carrier, diluent, buffer, etc. Moreover, the medical preparation comprising the polymer of the present invention may also comprise other active ingredients, e.g. another antibiotic, or the like. The skilled person knows how to prepare respective formulations for the corresponding indications, e.g. as fluid or semi-solid formulation (e.g. a solution, lotion, emulsion, gel, paste or cream comprising the inventive polymer) e.g. for external application, a fluid or solid formulation, e.g. for spray application (inhalation), injection (also as depot), and the like.</p><p>[0218] The antimicrobial activity of the composition (solution, emulsion, cream, paste or gel) comprising the polymer according to the present invention can be determined by standard procedures, e.g., those described by Al-Ahmad et al., PLoS One 2013, 8(9), e73812 or by Rennie et al., Journal of Industrial Microbiology &amp; Biotechnology 2005, 32(7), 296.</p><p>[0219] The antifouling activity of the polymer according to the present invention can be determined by standard procedures, e.g., those described by Jiang et al. or Rühe et al. as described above.</p>

<!-- Page 29 -->

<p>[0220] In a preferred further embodiment, the solution, emulsion, cream, lotion, paste or gel comprising the polymer of the invention can be used to impregnate or coat a material, substrate or product. Preferably, the solution, cream, lotion, paste, emulsion or gel comprising the polymer of the invention is applied to the surface of the material, substrate or product. In case of porous materials, substrates or products, the solution, cream, lotion, paste, emulsion or gel comprising the inventive polymer can soak into those pores. In case of non-porous materials, substrates or product, the solution, emulsion or gel comprising the inventive polymer can remain of the surface unaltered, or the solution, cream, lotion, paste, emulsion or gel can be modified as desired. For example, a solution, cream, lotion, paste, emulsion or gel comprising the inventive polymer can be dried by removing the solvent under appropriate conditions, resulting in the formation of a dry coating of inventive polymer on the surface of the respective material, substrate or product. Alternatively, a solution, cream, lotion, paste, emulsion or gel may be modified after application to the surface, e.g. by triggering gelling reactions, or the like, which may result in a more solid gel coating the surface of the material, substrate or product, or the like.</p><p>[0221] In another preferred embodiment, the polymer of the invention is used to coat the surface of a material, substrate or product, preferably by covalently attaching the polymer to the surface thereof, i.e. by forming at least one covalent chemical bond between the polymer of the present invention and the material, substrate or product (i.e. the surface thereof).</p><p>[0222] Preferably, the polymer of the invention is covalently attached to a surface of a material, substrate or product. Such a surface may be any suitable surface that carries appropriate functional groups or can be pre-treated so that it carries appropriate functional groups, preferably any surface that can be oxidized, thiolated or silanized, preferably an inorganic surface, such as e.g. surfaces containing or comprising metals or alloys, e.g. from iron, gold, silver, copper, aluminum, nickel, chrome, titanium, molybdenum, magnesium, zirconium, etc., or ceramics, titanium or zirconium oxides (TiO<sub>2</sub>, etc.), etc, or an organic or polymeric surface, including thermosets, thermoplasts, elastomers, etc., and combinations thereof, such as oxidized poly(styrene) or oxidized poly(ethylene), (substituted) poly(ethylenimine) (PEI), (substituted) poly(vinylpyridine) (PVP), (substituted) PVP-based polymers and co-polymers, poly(diallyldimethylammonium)-based, (substituted) poly(butylmethacrylate-coamino-ethyl methyl-acrylate), (substituted) poly(2-(dimethyl-amino)-ethyl methacrylate)-based surfaces, co-polymers thereof, or fluorinated polymers or copolymers thereof, or silicone polymers or co-polymers thereof, including combinations thereof, or any further polymer suitable for such an approach, or silicon surfaces, such as e.g. SiO<sub>2</sub>, glass etc. Such surfaces may be furthermore a surface of a substrate, e.g. of any implant, dental implant, prosthesis, joint, bone, tooth, e.g. of an artificial joint, artificial bone, artificial tooth, inlay, etc., as well as any material used or to be used for implanting such a substrate, e.g. screws, anchors, any fastener or fixing material, etc. as well as any material used or to be used for implanting such a substrate. Such substrates may furthermore be selected from any medical or surgical device or tool, including implant trephine or trepan drill, scalpels, forceps, scissors, screws, fasteners and/or fixing material used for implantation, holders, clips, clamps, needles, linings, tubes, water tubes, pipes, water pipes, bottles and bottle inlays, inlays for medical equipment, etc., but also (surfaces of e.g.) operating tables, treatment chairs, catheter, stents, any wound dressing material, including plaster, gazes, bandages, but also bed sheets for clinical or medical purposes, sheets for covering medical devices, etc. Furthermore, surfaces or substrates may be selected from any further device, such as bindings or book covers, keyboards, computer keyboards, computer, laptops, displays, display covers, lamps, grips of tools and instruments, etc. Surfaces or substrates may also include any biomaterial suitable for tissue support, e.g. as a cell or tissue carrier system for wound dressing, or for volume preservation of solid body tissues. Surfaces or substrates may also include any substrate or surface used for storage of cells, tissue, organs, etc., but also any substrate or surface used for storage of food, such as refrigerators, coolers, storage boxes, etc.</p><p>[0223] For the purposes of the present invention, such a surface or (surface of a) substrate as defined herein may be pretreated to allow covalent binding of the polymer of the invention. More preferably, the surface as defined above may be pretreated in two steps. The first step (defined as Step I) may allow binding of a reactive compound, e.g. a reactive silane compound or a photo-reactive silane compound or a thermo-reactive silane compound, or a photo-reactive thiol/disulfide, or a thermo-reactive thiol/disulfide, or a photo-reactive alkenyl, vinyl or acryl compound, or a thermo-reactive alkenyl, vinyl or acryl compound, to the surface or (surface of a) substrate as defined herein. After this pretreatment, the actual reactive compound as defined above is attached (defined as Step II). Preferably, Step I modifies the surface to comprise, e.g., oxide or hydroxide groups, thiol moieties, etc. It thus allows binding reactive compounds by reacting with the oxide or hydroxide groups or with thiol groups on the surface. Accordingly, the surface may be treated prior to binding of the polymer of the invention to generate e.g. hydroxide or oxide groups, e.g. with a strong base such as sodium hydroxide, ammonium hydroxide, oxygen plasma, air plasma, UV, ozone, UV-ozone, heat, open flame, and the like, or with analogous methods to generate thiol groups. In the case of a metal, the metal can be subject to an oxidizing potential to generate oxide or hydroxide sites on the surface of the metal. In the case of an organic material, the organic material may be likewise pretreated to comprise e.g. oxide or hydroxide groups, etc. Alternatively, the organic material already comprises e.g. oxide or hydroxide groups, thiol moieties, etc.</p><p>[0224] Preferably, in Step II, a reactive compound as defined above is reacted with the surface or (surface of a)</p>

<!-- Page 30 -->

<p>substrate as defined herein. This reactive compound carries one moiety that can attach to said surface, and another moiety that can attach to the inventive polymer. It thus enables covalent binding between the oxide, thiol or other functional group on the surface, and the inventive polymer. This reactive compound is termed "surface crosslinker" in the following. It is to be distinguished from the crosslinking repeat units C of the inventive polymer defined above, or the "external" crosslinkers added to the inventive polymer to enable the network-formation of the inventive polymers that have been defined above.</p><p>[0225] Just like the external crosslinkers and the crosslinking repeat units C of the inventive polymer, the surface crosslinker may be activated thermally or photochemically. In the context of surface immobilization, the term "photo-crosslinking" typically means covalently attaching the polymer of the invention to a (pretreated) surface as defined herein via a photo-reactive surface crosslinker. For this purpose, the surface, which may have been pretreated with a process according to Step I, may be preferably further functionalized with a photo-reactive surface crosslinker, which is specified below.</p><p>[0226] If an additional external photo-crosslinker or a photo-crosslinkable repeat unit C is present in the inventive polymer, said polymer is immobilized on the surface as a network. If no external photo-crosslinker or photo-crosslinkable repeat unit C is present in the inventive polymer, said polymer is immobilized on the surface as a monolayer.</p><p>[0227] In the context of surface immobilization, the term "thermo-crosslinking" means covalently attaching the polymer of the invention to a (pretreated) surface as defined herein via a thermo-reactive surface-crosslinker. For this purpose, the surface which may have been pretreated with a process according to Step I may be preferably further functionalized with a thermo-reactive surface-crosslinker. If an additional external thermo-crosslinker or a thermo-crosslinkable repeat unit C is present in the inventive polymer, said polymer immobilized on the surface as a network. If no external thermo-crosslinker or thermo-crosslinkable repeat unit C is present in the inventive polymer, said polymer is immobilized on the surface as a monolayer.</p><p>[0228] The "photo-crosslinking" and "thermo-crosslinking" may also be combined. For example, the surface attachment may simultaneously or sequentially proceed via a thermo-reactive surface-crosslinker and a photo-reactive surface-crosslinker. Further, the network formation of the inventive polymer may simultaneously or sequentially proceed via a thermo-reactive external crosslinker and a photo-reactive external crosslinker, and/or via the presence of a thermo-crosslinkable repeat unit C in the inventive polymer and/or a photo-crosslinkable repeat unit C in the inventive polymer.</p><p>[0229] In this context, a suitable photo-reactive surface crosslinker may be covalently attached to such a (pretreated) surface, and may comprise, without being limited thereto, e.g. any silane, thiol or disulfide compound, preferably as mentioned herein, which has at least one photo-reactive group thereon and allows formation of a covalent bond between said photo-reactive group and the inventive polymer. For example, the photo-reactive surface-crosslinker may comprise at least one photo-reactive group as defined herein, and at least one of the group of silane compounds. Silane compounds are defined by having mono-, di-, or tri-alkoxyl silane moieties and/or mono-, di-, or tri-chlorosilane moieties, preferably silane compounds having at least one tri(<math>C_1</math>-<math>C_3</math>)alkoxysilyl group and/or at least one chlorosilane group. Suitable tri(<math>C_1</math>-<math>C_3</math>)alkoxysilyl groups include e.g. trimethoxysilyl, triethoxysilyl, and tripropoxysilyl, and combinations thereof. More preferably, the photo-reactive surface crosslinker may comprise, e.g., triethoxysilane-<math>CH_2</math>-<math>CH_2</math>-<math>CH_2</math>-O-benzophenone, (4-benzoylbenzoyl)amino(<math>C_1</math>-<math>C_3</math>)alkyltri(<math>C_1</math>-<math>C_3</math>)alkoxy silane, (4-benzoylbenzoyl)aminopropyltrimethoxy silane, (4-benzoylbenzoyl)aminoethyltrimethoxy silane, and 4-(3'-chlorodimethylsilyl)propyloxybenzophenone. Also suitable are the corresponding thiol, dithiol or disulfide compounds, for example the compound depicted in formula (XII):</p><img alt="Chemical structure of compound (XII). It features a benzophenone moiety (two phenyl rings connected by a carbonyl group) linked via an ester bond to a four-carbon alkyl chain, which is attached to a five-membered ring containing a disulfide group (S-S)."/>(XII)<p>[0230] Alternatively, the photo-reactive surface cross-linker may contain any functional group that can participate in a photo-activated reaction with any of the residues of repeat units A, B, or C of the inventive polymer, and one of the moiety defined above (silane, thiol, disulfide, etc.) that can be used to attach the photo-reactive surface cross-linker to the (pretreated) surface as defined above.</p><p>[0231] Binding of the photo-reactive surface crosslinker to the (pretreated) surface preferably occurs via its silane moiety, if a silane compound is used, alternative via any further functionality, if a non-silane compound is used, e.g. hydroxyl moieties, -C(O)OH moieties, etc., or any further functional moiety of these crosslinkers suitable to bind to the pretreated surface. Furthermore, binding of the polymer of the invention preferably occurs via the at least one photo-reactive moiety of the photo-reactive surface crosslinker.</p><p>[0232] If the polymer of the present invention consisting of different repeat units <math>A_i</math>, <math>B_i</math> or <math>C_i</math>, carries a residue containing</p>

<!-- Page 31 -->
