Repository: sp-000-sim/my_server_files

File: 1294/markdown/EP3359580B1/EP3359580B1.html (part 6 of 9)
<img alt="Chemical structures illustrating thiol-functionalized polymers. The top structure shows a repeating unit with two thiol groups (HS) attached to the backbone. The bottom structure shows a crosslinked polymer network formed by thiol groups reacting with a central crosslinking agent."/><p>[0282] 2,2'-(ethylenedioxy)diethanethiol and higher bifunctional homologues thereof such as tetra(ethylene glycol) dithiol and hexa(ethylene glycol) dithiol, analogous trifunctional ethylenen glycol and polyethylen glycol thiols, and analogous ethylenen glycol and polyethylen glycol tetrafunctional thiols, 1,4-benzenedimethanethiol and analogous bi-, tri, or tetrafunctional aromatic thiols including 2,2-bis(sulfanylmethyl)propane-1,3-dithiol, benzene-1,2,4,5-tetrathiol, SH-functionalized nanoparticles, etc.</p><p>[0283] Using an additional crosslinking agent, such as, e.g., a multifunctional thiol-crosslinker, allows to prepare a coating comprising a multi-layered crosslinked polymer network from a polymer of the invention comprising no repeat unit C (i.e. a homopolymer of repeat units A or a co-polymer of repeat units A and B).</p><p>[0284] As defined above, the polymer of the invention can be covalently attached to a surface to obtain an antimicrobially active and/or antifouling (protein-repellent) surface. Preferably, such a surface coating layer has a thickness of about 10 nm to about 1000 <math>\mu\text{m}</math>, preferably a thickness from about 10 nm to about 100 <math>\mu\text{m}</math>, to about 200 <math>\mu\text{m}</math>, to about 300 <math>\mu\text{m}</math>, to about 400 <math>\mu\text{m}</math>, to about 500 <math>\mu\text{m}</math>, to about 600 <math>\mu\text{m}</math>, to about 700 <math>\mu\text{m}</math>, to about 800 <math>\mu\text{m}</math>, to about 900 <math>\mu\text{m}</math>, to about 1000 <math>\mu\text{m}</math>, to about 2000 <math>\mu\text{m}</math>, to about 3000 <math>\mu\text{m}</math>, likewise from about 100 nm, 500 nm or 1000 nm to any of the above defined upper values, etc.</p><p>[0285] The antimicrobial activity of the coating comprising the polymer according to the present invention can be determined by standard procedures, e.g., by JIS Z 2801:2000, or those described by Haldar et al. Nature Protocols 2007, 2(19), 2412 or by Al-Ahmad et al., PLoS One 2014, e111357.</p><p>[0286] Preferably, the coating exhibits protein-repellency or antifouling properties. The antifouling activity of the coating comprising the polymer according to the present invention can be determined, for example, by surface plasmon resonance spectroscopy, as described above.</p><p>[0287] In another aspect, the present invention provides a material, substrate or product, the surface of which is coated with a polymer according to the present invention.</p><p>[0288] Preferably, the substrate comprises a polymer coating having a thickness of from 10 nm to 1000 <math>\mu\text{m}</math>, further preferred of from 100 nm to 100 <math>\mu\text{m}</math>, and especially preferred of from 200 nm to 10 <math>\mu\text{m}</math>.</p><p>[0289] Preferably, the antimicrobial property of the substrate comprising the coating according to the present invention can be determined by standard procedures, e.g., by JIS Z 2801:2000, or those described by Haldar et al. Nature Protocols 2007, 2(19), 2412 or by Al-Ahmad et al., PLoS One 2014, e111357.</p><p>[0290] Preferably, the protein-repellency or antifouling properties of the substrate comprising the coating according to the present invention can be determined, for example, by surface plasmon resonance spectroscopy.</p>

<!-- Page 38 -->

<h2>Examples</h2><h3>General methods.</h3><p>[0291] All oxygen-sensitive reactions were carried out in inert gas atmosphere (e.g. nitrogen). Glassware used for such reactions was heated in <i>vacuo</i>. Solid components were added to reaction flasks under nitrogen flow. Liquid components were de-gassed prior to use with freeze-pump-thaw cycles and added using nitrogen-purged syringes. The polymerization mixtures were subject to three freeze-pump-thaw cycles prior to heating.</p><p>[0292] All chemicals were ACS reagent or p.a. quality, and used as received. All solvents were 99% quality and used as received unless otherwise indicated. Dimethyl acrylamide was filtered over aluminum oxide before use. Dichloromethane, the most commonly used reaction solvent, was freshly distilled from phosphorous pentoxide under nitrogen atmosphere. Aqueous solutions used for workup, for example NaCl and NaHCO<sub>3</sub>, were saturated solutions in equilibrium with solid precipitate.</p><p>[0293] Gel permeation chromatography (GPC) elograms were recorded on a SDV column from PSS (Polymer Standard Services, Mainz, Germany) in Chloroform at 20 to 30°C and a flow rate of 1 mL min<sup>-1</sup>. M<sub>n</sub> of the polymer was determined by calibration with poly(methyl methacrylate) standards form PSS.</p><p>[0294] All NMR spectra were recorded on a 250 MHz Avance Spectrometer (Bruker, Madison, Wisconsin) in deuterated solvents (typically CDCl<sub>3</sub>, DMSO-d<sub>6</sub>, Aceton-d<sub>6</sub> and D<sub>2</sub>O). Coupling constants are stated in Hertz, the chemical shifts <math>\delta</math> are given in ppm. Mass spectra were recorded on a LCQ Advantage or Exactive mass spectrometer by Thermo Fisher (Waltham, MA, USA) using electrospray ionization (ESI) or atmospheric pressure chemical ionization (APCI). The FTIR spectra were recorded from 4000 to 400 cm<sup>-1</sup> with a Bio-Rad Excalibur spectrometer (Bio-Rad, München, Germany), using a spectrum of the blank double side polished silicon wafer as background. Sample solution (dissolved in dichloromethane or another suitable solvent) were drop coated onto double side polished silicon wafers and measured after the solvent was evaporated. In the analytical data, the symbol ** designates that the peak assignments is interchangeable.</p><h3>Determination of the Minimum Inhibitory Concentration (MIC<sub>90</sub>).</h3><p>[0295] The bacterial strain used (<i>Escherichia coli</i> ATCC 25922) had been long-term stored at -80°C in basic growth medium containing 15% (v/v) glycerol. An overnight culture of the bacterial strain was prepared (10<sup>6</sup> colony forming units (CFU) mL<sup>-1</sup> in Mueller-Hinton Broth (MHB)). Using a multi-channel pipette, a 96-well microtiter plate was inoculated with the appropriate volumes of bacterial cultures previously prepared in MHB. Stock solutions of the polymers to be tested were prepared in dimethyl sulfoxide. All polymers were tested in MHB containing residuals of DMSO in a concentration series ranging from 400 <math>\mu</math>g mL<sup>-1</sup> to 6.25 <math>\mu</math>g mL<sup>-1</sup>. The total volume in each well was 150 <math>\mu</math>L. In parallel, a dilution series of DMSO was also tested to exclude possible effects of DMSO residuals. Inoculated wells with MHB which contained neither polymers nor DMSO served as positive control for bacterial growth. Sterile MHB was taken as blank to exclude any contamination. The plates were incubated for 18 h at 37°C in an aerobic atmosphere with 5% CO<sub>2</sub>. After incubation, the optical density (OD) at 600 nm was determined using a Tecan Infinite 200 plate-reader (Tecan, Crailsheim, Germany). All tests for each strain were carried out at least in duplicate. The MIC was defined as the lowest concentration of each polymer that was able to inhibit bacterial growth, and is reported with the percentage of bacterial growth at that concentration. The MIC<sub>90</sub> was defined as the concentration at which at least 90% growth reduction was observed.</p><p>[0296] <i>S. aureus</i> was handled analogously, as described in A. Al-Ahmad, D. Laird, P. Zou, P. Tomakidi, T. Steinberg, K. Lienkamp, PLoS One 2013, 8, e73812.</p><h2>Monomer Synthesis.</h2><h3>Example 1</h3><p>[0297] Synthesis of itaconic acid 4-alkyl ester (methyl to butyl).</p><p>[0298] 4.25 g (37.9 mmol) itaconic anhydride was dissolved in 10 mL dichloromethane (DCM) was added to an excess of the respective alcohol (methanol, ethanol, propanol or butanol, 40 mL). 12 drops of concentrated H<sub>2</sub>SO<sub>4</sub> were added. The reaction mixture was stirred for 48 h at room temperature. Then, 50 mL DCM was added. This solution was extracted three times with 50 mL K<sub>2</sub>CO<sub>3</sub> solution (10%) and the aqueous phase was washed three times with DCM. The organic layers were dried over Na<sub>2</sub>SO<sub>4</sub> and the solvent was evaporated at the rotary evaporator. This phase contained the side product, itaconic acid dialkyl ester, which was dried in dynamic vacuum. Concentrated HCl was added to the aqueous phase until the pH was 2. The aqueous phase was then extracted three times with 100 mL DCM and dried over Na<sub>2</sub>SO<sub>4</sub>. The solvent was evaporated at the rotary evaporator and the product was dried in dynamic vacuum overnight. Itaconic acid-4-alkyl ester was received as a colorless solid. The structure of the obtained monomers and the proton numbering for <sup>1</sup>H-NMR assignment are shown below.</p>

<!-- Page 39 -->

Itaconic acid 4-methylester<img alt="Chemical structure of Itaconic acid 4-methylester. The structure shows a five-membered ring containing a double bond and two carbonyl groups. The double bond is between C1 and C2. C1 is labeled 1'H. C2 is labeled 3. C4 is labeled 5, attached to a methoxy group (OCH3). C3 is labeled 3, attached to a hydroxyl group (OH)."/><math display="block">C_6H_8O_4</math><math display="block">144,13</math>Itaconic acid 4-ethylester<img alt="Chemical structure of Itaconic acid 4-ethylester. The structure shows a five-membered ring containing a double bond and two carbonyl groups. The double bond is between C1 and C2. C1 is labeled 1'H. C2 is labeled 3. C4 is labeled 5, attached to an ethoxy group (OCH2CH3). C3 is labeled 3, attached to a hydroxyl group (OH)."/><math display="block">C_7H_{10}O_4</math><math display="block">158,15</math>Itaconic acid 4-propylester<img alt="Chemical structure of Itaconic acid 4-propylester. The structure shows a five-membered ring containing a double bond and two carbonyl groups. The double bond is between C1 and C2. C1 is labeled 1'H. C2 is labeled 3. C4 is labeled 5, attached to a propoxy group (OCH2CH2CH3). C3 is labeled 3, attached to a hydroxyl group (OH)."/><math display="block">C_8H_{12}O_4</math><math display="block">172,18</math>Itaconic acid 4-butylester<img alt="Chemical structure of Itaconic acid 4-butylester. The structure shows a five-membered ring containing a double bond and two carbonyl groups. The double bond is between C1 and C2. C1 is labeled 1'H. C2 is labeled 3. C4 is labeled 5, attached to a butoxy group (OCH2CH2CH2CH3). C3 is labeled 3, attached to a hydroxyl group (OH)."/><math display="block">C_9H_{14}O_4</math><math display="block">186,21</math>Analytical data:Itaconic acid 4-methylester:<p><b>Yield:</b> 1.65 g; 11.4 mmol; 30%</p><p><b>MS (APCI, 5 <math>\mu</math>A):</b> <math>m/z = \{[M-H]^+\} = 143,03</math></p><p>[0299] <math>^1H</math>-NMR (250 MHz, <math>CDCl_3</math>): <math>\delta = 6.50</math> (s, 1-H), <math>5.88</math> (s, 1'-H), <math>3.74</math> (s, 5-<math>CH_3</math>), <math>3.39</math> (s, 3-<math>CH_2</math>).</p><p>[0300] <math>^{13}C</math>-NMR (63 MHz, <math>CDCl_3</math>): <math>\delta = 171.97</math> (s, 3'-CO)**, <math>171.51</math> (s, 4-CO)**, <math>133.60</math> (s, 2-C), <math>131.33</math> (s, 1-C), <math>52.56</math> (s, 5-C), <math>37-43</math> (s, 3-C).</p>Itaconic acid 4-ethylester:<p><b>Yield:</b> 4.57 g; 28.9 mmol; 75%</p><p><b>MS (APCI, 5 <math>\mu</math>A):</b> <math>m/z = \{[M-H]^+\} = 157,05</math></p><p>[0301] <math>^1H</math>-NMR (250 MHz, <math>CDCl_3</math>): <math>\delta = 6.49</math> (s, 1-H), <math>5.86</math> (s, 1'-H), <math>4.20</math> (td, <math>J = 7.10</math> Hz, 5-<math>CH_2</math>), <math>3.37</math> (s, 3-<math>CH_2</math>), <math>1.29</math> (t, <math>J = 7.11</math> Hz, 6-<math>CH_3</math>).</p><p>[0302] <math>^{13}C</math>-NMR (63 MHz, <math>CDCl_3</math>): <math>\delta = 172.03</math> (s, 3'-CO)**, <math>171.07</math> (s, 4-CO)**, <math>133.76</math> (s, 2-C), <math>131.10</math> (s, 1-C), <math>61.44</math></p>

<!-- Page 40 -->

<p>(s, 5-C), 37.70 (s, 3-C), 14.43 (s, 6-C).</p><b>Itaconic acid 4-propylester:</b><p>5 Yield: 5.09 g; 29.6 mmol; 80%</p><p>MS (APCI, 5 <math>\mu</math>A): m/z = <math>\{[M-H]^{+}\} = 171.06</math></p><p>[0303] <math>^{1}\text{H-NMR}</math> (250 MHz, <math>\text{CDCl}_{3}</math>): <math>\delta = 6.49</math> (s, 1-H), 5.87 (s, 1'-H), 4.10 (t, <math>J = 6.71</math> Hz, 5-CH2), 3.38 (s, 3-CH2), 1.68 (tq, <math>J = 7.10</math> Hz, 6-CH2), 0.96 (t, <math>J = 7.42</math> Hz, 7-CH3).</p><p>10 [0304] <math>^{13}\text{C-NMR}</math> (63 MHz, <math>\text{CDCl}_{3}</math>): <math>\delta = 171.98</math> (s, 3'-CO)**, 171.14 (s, 4-CO)**, 133.81 (s, 2-C), 130.99 (s, 1-C), 67.04 (s, 5-C), 37.71 (s, 3-C), 22.24 (s, 6-C), 10.63 (s, 7-C).</p><b>Itaconic acid 4-butylester:</b><p>15 Yield: 5.16 g; 27.7 mmol; 75%</p><p>MS (APCI, 5 <math>\mu</math>A): m/z = <math>\{[M-H]^{+}\} = 185.08</math></p><p>20 [0305] <math>^{1}\text{H-NMR}</math> (250 MHz, <math>\text{CDCl}_{3}</math>): <math>\delta = 6.48</math> (s, 1-H), 5.86 (s, 1'-H), 4.14 (t, <math>J = 6.56</math> Hz, 5-CH2), 3.37 (s, 3-CH2), 1.54 - 1.76 (m, 8-CH2), 1.40 (tq, <math>J = 7.30</math> Hz, 7-CH2), 0.95 (t, <math>J = 7.27</math> Hz, 8-CH3).</p><p>[0306] <math>^{13}\text{C-NMR}</math> (63 MHz, <math>\text{CDCl}_{3}</math>): <math>\delta = 172.05</math> (s, 3'-CO)**, 171.10 (s, 4-CO)**, 133.81 (s, 2-C), 130.98 (s, 1-C), 65.30 (s, 5-C), 37.71 (s, 3-C), 30.90 (s, 6-C), 19.40 (s, 7-C), 13.97 (s, 8-C).</p><b>Example 2</b><p>[0307] Synthesis of itaconic acid 1 -(N-Boc-aminoethyl) 4-alkyl diester (methyl to butyl).</p><p>[0308] 6.6 mmol Itaconic acid 4-alkyl ester (prepared as described in Example 1) was dissolved in 10 mL DCM. 1.3 g (7.9 mmol, 1.2 equivalents) N-Boc-2-aminoethanol and 1.2 g (9.9 mmol, 1.5 equivalents) N,N-dimethylaminopyridine (DMAP) were added. The reaction mixture was stirred for 10 min. An ice bath was added and the reaction mixture was stirred for another 10 min. After that, 1.5 g (7.3 mmol, 1.1 equivalents) dicyclohexyl carbodiimide (DCC) in 10 mL DCM were added dropwise. The reaction mixture was stirred overnight. The precipitate was removed by filtration, and the solution was washed with <math>\text{KHSO}_{4}</math> (10 w%, 3 <math>\times</math> 100 mL) and <math>\text{NaHCO}_{3}</math> (conc., 2 <math>\times</math> 100 mL). It was then dried over <math>\text{Na}_{2}\text{SO}_{4}</math>. The solvent was evaporated at the rotary evaporator. The product was then dissolved in a minimum amount of DCM, and frozen (<math>-20^{\circ}\text{C}</math>) overnight to remove the side product, which precipitated. The cold organic phase was filtrated quickly using pre-cooled equipment, and the solvent was removed at the rotary evaporator. The pure 1 -(N-Boc-aminoethyl) 4-alkyl diester was obtained as colorless solid (for Ethyl to Butyl), or pale yellow oil (Methyl). The structure of the obtained monomers and the proton numbering for <math>^{1}\text{H-NMR}</math> assignment are shown below.</p><p>40 1 -(N-Boc-aminoethyl) 4-methyl<br/>diester</p><p>Chemical structure diagram of 1 -(N-Boc-aminoethyl) 4-methyl diester. The structure shows the itaconic acid backbone (C1, C3, C5 carbonyls) linked to a 4-methyl ester group (C4, C5) and an N-Boc-aminoethyl group (N, C6, C9). Protons are numbered 1, 1', 3, 4, 4', 5, 5', 6, 6', 9, 9'.</p><p><math>\text{C}_{13}\text{H}_{21}\text{NO}_{6}</math><br/>287,31</p><p>1 -(N-Boc-aminoethyl) 4-ethyl<br/>diester</p><p>Chemical structure diagram of 1 -(N-Boc-aminoethyl) 4-ethyl diester. The structure shows the itaconic acid backbone (C1, C3, C5 carbonyls) linked to a 4-ethyl ester group (C4, C5) and an N-Boc-aminoethyl group (N, C6, C9). Protons are numbered 1, 1', 3, 4, 4', 5, 5', 6, 6', 9, 9'.</p><p><math>\text{C}_{14}\text{H}_{23}\text{NO}_{6}</math><br/>301,34</p>

<!-- Page 41 -->

<b>1-(N-Boc-aminoethyl) 4-propyl diester</b><img alt="Chemical structure of 1-(N-Boc-aminoethyl) 4-propyl diester. The structure shows a 5-membered ring containing two carbonyl groups (C=O) at positions 3 and 5, and an N-Boc aminoethyl group attached at position 4. The N-Boc group is a tert-butyl carbonyl group (C(=O)O-C(CH3)3). The propyl chain is attached at position 6."/><math display="block">C_{15}H_{25}NO_6</math><p>315,37</p><b>1-(N-Boc-aminoethyl) 4-butyl diester</b><img alt="Chemical structure of 1-(N-Boc-aminoethyl) 4-butyl diester. The structure shows a 5-membered ring containing two carbonyl groups (C=O) at positions 3 and 5, and an N-Boc aminoethyl group attached at position 4. The N-Boc group is a tert-butyl carbonyl group (C(=O)O-C(CH3)3). The butyl chain is attached at position 6."/><math display="block">C_{16}H_{27}NO_6</math><p>329,39</p><b>Analytical data:</b><b>1-(N-Boc-aminoethyl) 4-methyl diester:</b><p><b>Yield:</b> 1.2 g; 4.0 mmol; 61%</p><p><b>MS (ESI, 4-5 kV):</b> m/z = <math>\{[M+Na]^+\} = 310,12</math></p><p><b>[0309]</b> <math>^1H</math>-NMR (250 MHz, <math>CDCl_3</math>): <math>\delta = 6.35</math> (s, 1-H), <math>5.72</math> (s, 1'-H), <math>4.94</math> (br. s, 6'-H), <math>4.22</math> (t, <math>J = 5.21</math> Hz, 4'-<math>CH_2</math>), <math>3.71</math> (s, 5-<math>CH_3</math>), <math>3.41</math> (tq, <math>J = 5.20</math> Hz, 5'-<math>CH_2</math>), <math>3.35</math> (s, 3-<math>CH_2</math>), <math>1.44</math> (s, 9'-(<math>CH_3</math>)<math>_3</math>).</p><p><b>[0310]</b> <math>^{13}C</math>-NMR (63 MHz, <math>CDCl_3</math>): <math>\delta = 171.68</math> (s, 3'-CO)**, <math>166.23</math> (s, 4-CO)**, <math>156.15</math> (s, 7'-CO), <math>133.92</math> (s, 2-<math>CH_2</math>), <math>129.47</math> (s, 1-C), <math>79.83</math> (s, 9'-C-(<math>CH_3</math>)<math>_3</math>), <math>64.74</math> (s, 4'-<math>CH_2</math>), <math>52.45</math> (s, 5-<math>CH_3</math>), <math>39.92</math> (s, 5'-<math>CH_2</math>), <math>37.96</math> (s, 3-<math>CH_2</math>), <math>28.72</math> (s, 9'-C-(<math>CH_3</math>)<math>_3</math>).</p><b>1-(N-Boc-aminoethyl) 4-ethyl diester:</b><p><b>Yield:</b> 1.9 g; 6.3 mmol; 94%</p><p><b>MS (ESI, 4-5 kV):</b> m/z = <math>\{[M+Na]^+\} = 324,14</math></p><p><b>[0311]</b> <math>^1H</math>-NMR (250 MHz, <math>CDCl_3</math>): <math>\delta = 6.39</math> (s, 1-H), <math>5.75</math> (s, 1'-H), <math>4.92</math> (br. s., 6'-H), <math>4.26</math> (t, <math>J = 5.30</math> Hz, 4'-<math>CH_2</math>), <math>4.20</math> (q, <math>J = 7.20</math> Hz, 5-<math>CH_2</math>), <math>3.46</math> (td, <math>J = 5.30</math> Hz, 5'-<math>CH_2</math>), <math>3.37</math> (s, 3-<math>CH_2</math>), <math>1.47</math> (s, 9'-(<math>CH_3</math>)<math>_3</math>), <math>1.30</math> (t, <math>J = 7.19</math> Hz, 6-<math>CH_3</math>). <math>^{13}C</math>-NMR (63 MHz, <math>CDCl_3</math>): <math>\delta = 171.25</math> (s, 3'-CO)**, <math>166.30</math> (s, 4-CO)**, <math>156.16</math> (s, 7'-CO), <math>134.06</math> (s, 2-C), <math>129.31</math> (s, 1-<math>CH_2</math>), <math>79.81</math> (s, 9'-C-(<math>CH_3</math>)<math>_3</math>), <math>64.76</math> (s, 4'-<math>CH_2</math>), <math>61.37</math> (s, 5-<math>CH_2</math>), <math>39.94</math> (s, 5'-<math>CH_2</math>), <math>38.23</math> (s, 3-<math>CH_2</math>), <math>28.73</math> (s, 9'-C-(<math>CH_3</math>)<math>_3</math>), <math>14.51</math> (s, 6-<math>CH_3</math>).</p><b>1-(N-Boc-aminoethyl) 4-propyl diester:</b><p><b>Yield:</b> 1.9 g; 6.3 mmol; 91%</p><p><b>MS (APCI, 5 <math>\mu A</math>):</b> m/z = <math>\{[M+H]^+\} = 316,17</math></p><p><b>[0312]</b> <math>^1H</math>-NMR (250 MHz, <math>CDCl_3</math>): <math>\delta = 6.38</math> (s, 1-H), <math>5.75</math> (s, 1'-H), <math>4.92</math> (br. s., 6'-H), <math>4.25</math> (t, <math>J = 5.20</math> Hz, 4'-<math>CH_2</math>), <math>4.10</math> (t, <math>J = 6.70</math> Hz, 5-<math>CH_2</math>), <math>3.46</math> (td, <math>J = 5.20</math> Hz, 5'-<math>CH_2</math>), <math>3.39</math> (s, 3-<math>CH_2</math>), <math>1.69</math> (tq, <math>J = 7.10</math> Hz, 6-<math>CH_2</math>), <math>1.47</math> (s, 9'-(<math>CH_3</math>)<math>_3</math>), <math>0.96</math> (t, <math>J = 7.35</math> Hz, 7-<math>CH_3</math>).</p><p><b>[0313]</b> <math>^{13}C</math>-NMR (63 MHz, <math>CDCl_3</math>): <math>\delta = 171.35</math> (s, 3'-CO)**, <math>166.33</math> (s, 4-CO)**, <math>156.18</math> (s, 7'-CO), <math>134.08</math> (s, 2-C), <math>129.32</math> (s, 1-<math>CH_2</math>), <math>79.84</math> (s, 9'-C-(<math>CH_3</math>)<math>_3</math>), <math>66.99</math> (s, 5-<math>CH_2</math>), <math>64.81</math> (s, 4'-<math>CH_2</math>), <math>39.93</math> (s, 5'-<math>CH_2</math>), <math>38.24</math> (s, 3-<math>CH_2</math>), <math>28.73</math> (s, 9'-C-(<math>CH_3</math>)<math>_3</math>), <math>22.27</math> (s, 6-<math>CH_2</math>), <math>10.69</math> (s, 7-<math>CH_3</math>).</p>

<!-- Page 42 -->

1 -(N-Boc-aminoethyl) 4-butyl diester:<p><b>Yield:</b> 1. g, 4.6 mmol, 70%</p><p><b>MS (ESI, 4-5 kV): m/z = <math>\{[M+Na]^{+}\} = 352,17</math></b></p><p><b>[0314] <math>^{1}\text{H-NMR}</math> (250 MHz, <math>\text{CDCl}_{3}</math>): <math>\delta = 6.26</math> (s, 1-H), <math>5.64</math> (s, 1'-H), <math>5.05</math> (br. s., 6'-H), <math>4.13</math> (t, <math>J = 5.29</math> Hz, 4'-<math>\text{CH}_{2}</math>), <math>4.03</math> (t, <math>J = 6.63</math> Hz, 5-<math>\text{CH}_{2}</math>), <math>3.33</math> (td, <math>J = 5.20</math> Hz, 5'-<math>\text{CH}_{2}</math>), <math>3.27</math> (s, 3-<math>\text{CH}_{2}</math>), <math>1.45 - 1.62</math> (m, 6-<math>\text{CH}_{2}</math>), <math>1.36</math> (s, 9'-(<math>\text{CH}_{3}</math>)<math>_{3}</math>), <math>1.19 - 1.34</math> (m, 7-<math>\text{CH}_{2}</math>), <math>0.84</math> (t, <math>J = 7.20</math> Hz, 8-<math>\text{CH}_{3}</math>).</b></p><p><b>[0315] <math>^{13}\text{C-NMR}</math> (63 MHz, <math>\text{CDCl}_{3}</math>): <math>\delta = 171.20</math> (s, 3'-CO)**, <math>166.24</math> (s, 4-CO)**, <math>156.15</math> (s, 7'-CO), <math>134.08</math> (s, 2-C), <math>129.09</math> (s, 1-<math>\text{CH}_{2}</math>), <math>79.62</math> (s, 9'-C-(<math>\text{CH}_{3}</math>)<math>_{3}</math>), <math>65.13</math> (s, 5-<math>\text{CH}_{2}</math>), <math>64.65</math> (s, 4'-<math>\text{CH}_{2}</math>), <math>39.84</math> (s, 5'-<math>\text{CH}_{2}</math>), <math>38.10</math> (s, 3-<math>\text{CH}_{2}</math>), <math>30.87</math> (s, 6-<math>\text{CH}_{2}</math>), <math>28.65</math> (s, 9'-C-(<math>\text{CH}_{3}</math>)<math>_{3}</math>), <math>19.34</math> (s, 7-<math>\text{CH}_{2}</math>), <math>13.93</math> (s, 8-<math>\text{CH}_{3}</math>).</b></p><h3>Example 3</h3><p><b>[0316] Synthesis of itaconic acid 4-propylamide.</b></p><p><b>[0317] Itaconic anhydride (5.1 g, 45.5 mmol) was dissolved in DCM (20 mL). <math>\text{H}_{2}\text{SO}_{4}</math> (conc., 5 drops) was added. After ice cooling for 15 min propylamine (4.0 mL, 49.1 mmol, 1.1 eq.) in DCM (10 mL) was added dropwise over 30 min. The ice bath was removed and the solution stirred for 24h. Then, the precipitate (pure product) was removed by filtration. The solution was extracted three times with 50 mL <math>\text{K}_{2}\text{CO}_{3}</math> solution (10%) and the aqueous phase was washed three times with DCM. Concentrated HCl was added to the aqueous phase until the pH was 2. The aqueous phase was now extracted three times with 100 mL DCM and dried over <math>\text{Na}_{2}\text{SO}_{4}</math>. The solvent was evaporated at the rotary evaporator and the product was dried in dynamic vacuum overnight. Itaconic acid-4-propylamide was received as a colorless solid. The structure of the obtained monomer and the proton numbering for <math>^{1}\text{H-NMR}</math> assignment are shown below.</b></p><p style="text-align: center;"><img alt="Chemical structure of Itaconic acid 4-propylamide. The structure shows a five-membered ring containing a double bond and a carbonyl group. The double bond is between C1 and C2. C1 is labeled 1' H. C2 is part of a carbonyl group (C=O) and is also bonded to a hydroxyl group (OH). C3 is bonded to C2 and C4. C4 is part of a carbonyl group (C=O) and is bonded to C5. C5 is bonded to C4 and C6. C6 is bonded to C5 and C7. C7 is a methyl group (CH3). The structure is numbered 1' H, 3, 6, 5, 7."/></p><p style="text-align: center;"><math>\text{C}_{8}\text{H}_{13}\text{NO}_{4}</math><br/>171,20</p><p><b>Yield:</b> 3.9 g, 23.0 mmol, 51%</p><p><b>[0318] MS (ESI, 4-5 kV): m/z = <math>\{[M+Na]^{+}\} = 194,08</math></b></p><p><b>[0319] <math>^{1}\text{H NMR}</math> (250 MHz, Acetone-d6): <math>\delta = 11.46</math> (br. s, OH), <math>7.24</math> (br. s., NH), <math>6.22</math> (s, 1-H), <math>5.73</math> (s, 1'-H), <math>3.24</math> (s, 3-<math>\text{CH}_{2}</math>), <math>3.17</math> (td, <math>J=6.50</math> Hz, 5-<math>\text{CH}_{2}</math>), <math>1.51</math> (tq, <math>J=7.30</math> Hz, 6-<math>\text{CH}_{2}</math>), <math>0.90</math> (t, <math>J=7.42</math> Hz, 7-<math>\text{CH}_{3}</math>).</b></p><p><b>[0320] <math>^{13}\text{C NMR}</math> (63 MHz, Acetone-d6): <math>\delta = 170.22</math> (s, 4-CO), <math>167.57</math> (s, 2'-CO), <math>136.42</math> (s, 2-C), <math>127.38</math> (s, 1-C), <math>41.18</math> (s, 5-C), <math>39.40</math> (s, 3-C), <math>22.92</math> (s, 6-C), <math>11.13</math> (s, 7-C).</b></p><h3>Example 4</h3><p><b>[0321] Synthesis of itaconic acid 1-(N-Boc-aminoethyl)-4-propyldiamide.</b></p><p><b>[0322] 5.8 mmol Itaconic acid 4-propylamide (prepared as described in Example 3) was dissolved in 10 mL DCM or acetonitrile. 1.12 g (7.0 mmol, 1.2 equivalents) N-Boc-ethylenediamine and 1.06 g (8.6mmol, 1.5 equivalents) N,N-dimethyl aminopyridine (DMAP) were added. The reaction mixture was stirred for 10 min. An ice bath was added and the reaction mixture was stirred for another 10 min. After that, 1.32 g (6.4 mmol, 1.1 equivalents) dicyclohexyl carbodiimide (DCC) in 10 mL DCM were added dropwise. The reaction mixture was stirred overnight. The precipitate was removed by filtration, and the solution was washed with <math>\text{KHSO}_{4}</math> (10 w%, <math>3 \times 50</math> mL) and <math>\text{NaHCO}_{3}</math> (saturated, <math>2 \times 50</math> mL). It was then dried over <math>\text{Na}_{2}\text{SO}_{4}</math>. The solvent was evaporated at the rotary evaporator. The product was recrystallized from diethylether. The structure of the obtained monomer and the proton numbering for <math>^{1}\text{H-NMR}</math> assignment are shown below. The procedure was also successfully realized with 0.1 eq. of DMAP to yield 27% raw product which needs to be further purified.</b></p>

<!-- Page 43 -->

<p>Chemical structure of the monomer (Itaconic acid 1-(N-Boc-aminoethyl) 4-propyl ester) with proton numbering (1' to 9').</p><p><math>C_{15}H_{27}N_3O_4</math><br/>313,40</p><p>5</p><p>10</p><b>Yield:</b> 0.49 g, 1.6 mmol, 27%<b>MS (ESI, 4-5 kV):</b> <math>m/z = \{[M+Na]^+\} = 336, 19</math><p>15</p><p><b>[0323]</b> <math>^1H</math> NMR (250 MHz, Acetone-<math>d_6</math>) <math>\delta</math> = 7.89 (br. s., NH), 7.35 (br. s., NH), 6.14 (br. s., NH), 5.84 (s, 1-H), 5.46 (s, 1'-H), 3.36 (td, <math>J=6.10</math> Hz, 4'-CH<math>_2</math>), 3.26 (t, <math>J=6.10</math> Hz, 5-CH<math>_2</math>), 3.20 (s, 3-CH<math>_2</math>), 3.14 (td, <math>J=7.00</math> Hz, 5'-CH<math>_2</math>), 1.50 (tq, <math>J=7.20</math> Hz, 6-CH<math>_2</math>), 1.42 (s, 9'-(CH<math>_3</math>)<math>_3</math>), 0.90 (t, <math>J=7.42</math> Hz, 7-CH<math>_3</math>).</p><p>20</p><p><b>[0324]</b> <math>^{13}C</math>-NMR (63 MHz, Acetone-<math>d_6</math>): <math>\delta</math> = 170.18 (s, 3'-CO)**, 168.39 (s, 4-CO)**, 156.61 (s, 7'-CO), 134.08 (s, 2-C), 129.32 (s, 1-CH<math>_2</math>), 78.25 (s, 9'-C-(CH<math>_3</math>)<math>_3</math>), 51.93 (s, 5'-CH<math>_2</math>), 48.62 (s, 4'-CH<math>_2</math>), 40.40 (s, 5-CH<math>_2</math>), 34.06 (s, 3-CH<math>_2</math>), 28.13 (s, 9'-C-(CH<math>_3</math>)<math>_3</math>), 22.98 (s, 6-CH<math>_2</math>), 11.15 (s, 7-CH<math>_3</math>).</p><b>Polymer Synthesis.</b><b>Example 5</b><p>25</p><b>Homopolymers: Synthesis of Itaconic Acid 1-(N-Boc-aminoethyl) 4-propyl ester</b><p>30</p><p><b>[0325]</b> 0.400 g of itaconic acid 1-(N-Boc-aminoethyl)-4-propyl ester (1.27 mmol, 1.0 equivalents) was added to a heat-dried Schlenk tube under nitrogen. Solvent (N,N-dimethylformamid, DMF) was added so that the monomer concentration was 2.0 mol <math>L^{-1}</math> (0.6 g <math>mL^{-1}</math>). The initiator azoisobutyric acid nitrile (AIBN, 0.2 mg, 0.001 equivalents) was then added to the reaction mixture, and the reaction mixture was subject to three freeze-pump-thaw cycles. An oil bath was set to the reaction temperature of 60°C, and the reaction was allowed to proceed for 6d. The reaction was quenched by stirring the open flask under ambient atmosphere. DMF was then removed by applying high vacuum over 12h. It was then taken up in little DCM and added dropwise into cold hexane (100-150 mL) while stirring vigorously. The polymer precipitated. It was removed by filtration, washed with cold hexane. The precipitation procedure was repeated once more before the polymer was dried under vacuum. The structure of the obtained polymers obtained and the proton numbering for <math>^1H</math>-NMR assignment are shown below.</p><p>35</p><p>Chemical structure of the polymer (Poly(i-(N-Boc-aminoethyl) 4-propyl ester)) with proton numbering (1 to 8').</p><p>40</p><p>45</p><b>Poly(i-(N-Boc-aminoethyl) 4-propyl ester)</b><p>50</p><b>[0326]</b> Structure of itaconic acid propyl ester homopolymers and proton numbering for <math>^1H</math>-NMR assignment.<b>Yield:</b> 90mg, 22%<b>GPC (<math>CHCl_3</math>):</b> <math>M_n = 8600</math> g <math>mol^{-1}</math>, <math>D = 1.6</math><p>55</p><p><b>[0327]</b> <math>^1H</math>-NMR of Poly(i-(N-Boc-aminoethyl) 4-propyl ester) (250 MHz, <math>CDCl_3</math>): <math>\delta</math> = 5.65 (br. s, NH), 4.02 (br. s, 4'-CH<math>_2</math>, 5-CH<math>_2</math>), 3.38 (br. s, 5'-CH<math>_2</math>), 2.73 (br. s, 1-CH<math>_2</math>, 3-CH<math>_2</math>), 1.70 (m, 6-CH<math>_2</math>), 1.46 (s, 8'-(CH<math>_3</math>)<math>_3</math>), 0.97 (br. s, 7-CH<math>_3</math>).</p>

<!-- Page 44 -->

Example 6<p>Copolymers: Synthesis of Poly[[itaconic acid 1 -(N-boc-aminoethyl) 4-alkyl diester)-co-(N,N-dimethyl acrylamide)]</p><p>[0328] <b>Series 1:</b> Itaconic acid 1-(N-Boc-aminoethyl) 4-methyl ester (equivalents as specified in Table 1 was added to a heat-dried Schlenk tube under nitrogen. Freshly purified dimethyl acrylamide (DMAA, equivalents as specified in Table 1) was added using a syringe. Solvent (dimethyl sulfoxide, DMSO; or N,N-dimethylformamid, DMF) was added so that the monomer concentration was <math>0.5 \text{ g L}^{-1}</math>. The initiator azoisobutyric acid nitrile (AIBN, equivalents as specified in Table 1) was then added to the reaction mixture, and the reaction mixture was subject to three freeze-pump-thaw cycles. An oil bath was set to the reaction temperature of <math>70^{\circ}\text{C}</math>, and the reaction was allowed to proceed for the time specified in Table 1.</p><p>[0329] The mixture was then cooled and the reaction was quenched by stirring the open flask under ambient atmosphere. It was then added dropwise into cold hexane (100-150 mL) while stirring vigorously. The polymer precipitated. It was removed by filtration, washed with cold hexane and dried in dynamic vacuum. The yields are given in Table 2. The structure of the obtained polymers obtained and the proton numbering for <math>^{1}\text{H-NMR}</math> assignment are shown below.</p><p><i>Table 1: Reaction Parameters for the copolymerization of itaconic Acid 1 -(N-Boc-aminoethyl) 4-alkyl ester with DMAA (Series 1). The target molecular mass was <math>3,000 \text{ g mol}^{-1}</math>. Methyl, Ethyl, Propyl and Butyl refer to the respective 1-(N-boc-aminoethyl) 4-methyl esters. DMAA refers to dimethyl acrylamide.</i></p><table><thead><tr><th>Copolymer Name</th><th>Ester to DMAA ratio</th><th>Ester mass /mg</th><th>Ester amount /mmol</th><th>DMAA mass /mg</th><th>DMAA amount /mmol</th><th>AIBN /mmol</th><th>AIBN mass /mg</th></tr></thead><tbody><tr><td>Methyl-co-DMAA 1</td><td>0.4/0.6</td><td>400</td><td>1.4</td><td>207</td><td>2.1</td><td>0.2</td><td>33.3</td></tr><tr><td>Methyl-co-DMAA 2</td><td>0.5/0.5</td><td>400</td><td>1.4</td><td>138</td><td>1.4</td><td>0.18</td><td>29.4</td></tr><tr><td>Methyl-co-DMAA 3</td><td>0.6/0.4</td><td>400</td><td>1.4</td><td>92</td><td>0.9</td><td>0.16</td><td>26.3</td></tr><tr><td>Ethyl-co-DMAA 1</td><td>0.4/0.6</td><td>400</td><td>1.3</td><td>179</td><td>2.0</td><td>0.20</td><td>32.5</td></tr><tr><td>Ethyl-co-DMAA 2</td><td>0.5/0.5</td><td>400</td><td>1.3</td><td>132</td><td>1.3</td><td>0.17</td><td>28.6</td></tr><tr><td>Ethyl-co-DMAA<sub>3</sub></td><td>0.6/0.4</td><td>400</td><td>1.3</td><td>88</td><td>0.9</td><td>0.16</td><td>26.7</td></tr><tr><td>Propyl-co-DMAA 1</td><td>0.4/0.6</td><td>400</td><td>1.2</td><td>189</td><td>1.8</td><td>0.21</td><td>34.0</td></tr><tr><td>Propyl-co-DMAA 2</td><td>0.5/0.5</td><td>400</td><td>1.2</td><td>126</td><td>1.2</td><td>0.12</td><td>27.2</td></tr><tr><td>Propyl-co-DMAA3</td><td>0.6/0.4</td><td>400</td><td>1.2</td><td>84</td><td>0.8</td><td>0.12</td><td>20.4</td></tr><tr><td>Butyl-co-DMAA 1</td><td>0.4/0.6</td><td>400</td><td>1.2</td><td>181</td><td>1.8</td><td>0.19</td><td>31.5</td></tr><tr><td>Butyl-co-DMAA 2</td><td>0.5/0.5</td><td>400</td><td>1.2</td><td>120</td><td>1.2</td><td>0.17</td><td>28.0</td></tr><tr><td>Butyl-co-DMAA3</td><td>0.6/0.4</td><td>400</td><td>1.2</td><td>80</td><td>0.8</td><td>0.16</td><td>25.9</td></tr></tbody></table>

<!-- Page 45 -->

Poly[(1-(N-Boc-aminoethyl) 4-methyl diester)-co-DMAA]Poly[(1-(N-Boc-aminoethyl) 4-propyl diester)-co-DMAA]Poly[(1-(N-Boc-aminoethyl) 4-ethyl diester)-co-DMAA]Poly[(1-(N-Boc-aminoethyl) 4-butyl diester)-co-DMAA]<p>Yields:</p><p>[0330]</p>Table 2: Yields and GPC data obtained for the Copolymers of Series 1<table><thead><tr><th>Copolymer</th><th>Ester to DMAA ratio</th><th>Yield /mg</th><th>Yield /%</th><th><math>M_n</math> /g mol<math>^{-1}</math></th><th><math>M_w</math> /g mol<math>^{-1}</math></th><th>PDI</th></tr></thead><tbody><tr><td>Methyl-co-DMAA 1</td><td>0.4/0.6</td><td>405</td><td>66</td><td>19.100</td><td>58.300</td><td>3,0</td></tr><tr><td>Methyl-co-DMAA 2</td><td>0.5/0.5</td><td>88</td><td>16</td><td>11.900</td><td>31.900</td><td>2,6</td></tr><tr><td>Methyl-co-DMAA3</td><td>0.6/0.4</td><td>55</td><td>11</td><td>12.500</td><td>33.900</td><td>2,7</td></tr><tr><td>Ethyl-co-DMAA 1</td><td>0.4/0.6</td><td>545</td><td>94</td><td>19.500</td><td>41.500</td><td>2,1</td></tr><tr><td>Ethyl-co-DMAA 2</td><td>0.5/0.5</td><td>443</td><td>83</td><td>7.300</td><td>18.800</td><td>2,6</td></tr><tr><td>Ethyl-co-DMAA3</td><td>0.6/0.4</td><td>420</td><td>86</td><td>6.900</td><td>22.800</td><td>3,3</td></tr><tr><td>Propyl-co-DMAA 1</td><td>0.4/0.6</td><td>550</td><td>93</td><td>11.200</td><td>29.000</td><td>2,5</td></tr><tr><td>Propyl-co-DMAA 2</td><td>0.5/0.5</td><td>503</td><td>95</td><td>12.500</td><td>37.500</td><td>2,9</td></tr><tr><td>Propyl-co-DMAA3</td><td>0.6/0.4</td><td>464</td><td>95</td><td>6.600</td><td>23.700</td><td>3,5</td></tr><tr><td>Butyl-co-DMAA 1</td><td>0.4/0.6</td><td>389</td><td>67</td><td>24.000</td><td>93.500</td><td>3,9</td></tr><tr><td>Butyl-co-DMAA 2</td><td>0.5/0.5</td><td>156</td><td>30</td><td>17.700</td><td>51.400</td><td>2,8</td></tr><tr><td>Butyl-co-DMAA3</td><td>0.6/0.4</td><td>228</td><td>47</td><td>11.800</td><td>32.500</td><td>2,7</td></tr></tbody></table><p>[0331] <math>^1H</math>-NMR of Propyl-co-DMAA 2 (250 MHz, <math>CDCl_3</math>): <math>\delta</math> = 4.01 (br. s, 4'-<math>CH_2</math>, 5-<math>CH_2</math>), 3.39 (br. s, 3-<math>CH_2</math>), 3.08 (br. s, 5"-<math>CH_3</math>), 2.23 (br. s, 1"-<math>CH_2</math>), 2.90 (br. s, 1-<math>CH_2</math>, 2"-<math>CH</math>), 1.70 (s, 6-<math>CH_2</math>), 1.46 (s, 8'-(<math>CH_3</math>)<math>_3</math>), 0.95 (br. s, 7-<math>CH_3</math>).</p><p>[0332] The position of the <math>^1H</math>-NMR spectra of the other polymers were similar and are therefore not listed here.</p><p>[0333] Series 2: Copolymers of itaconic acid i-(N-Boc-aminoethyl) 4-propyl ester were synthesized by adding 400 mg of the 1-(N-Boc-aminoethyl) 4-propyl ester monomer (1.4 mmol) to a heat-dried Schlenk tube under nitrogen. 126 mg (1.2 mmol) freshly purified dimethyl acrylamide (DMMA) was added using a syringe. Solvent (dimethyl sulfoxide, DMSO; or N,N-dimethylformamid, DMF) was added so that the monomer concentration given in Table 3 was obtained. The</p>

<!-- Page 46 -->
