Repository: sp-000-sim/my_server_files

File: 1294/markdown/EP3359580B1/EP3359580B1.html (part 7 of 9)
<p>initiator azoisobutyric acid nitrile (AIBN, equivalents as specified)) was then added to the reaction mixture, and the reaction mixture was subject to three freeze-pump-thaw cycles. An oil bath was set to the reaction temperature of 70°C, and the reaction was allowed to proceed for the time specified in Table 3. The reaction mixture was then cooled and the reaction was quenched by stirring the open flask under ambient atmosphere. It was then added dropwise into cold hexane (100-150 mL) while stirring vigorously. The polymer precipitated. It was removed by filtration, washed with cold hexane and dried in dynamic vacuum. The yields are included in Table 3.</p><p><b>Table 3: Reaction Parameters for the copolymerization of itaconic Acid 1 -(N-Boc-aminoethyl) 4-propyl diester with DMAA (Series 2). The target molecular mass ranged from 2,000 to 20,000 <math>\text{g mol}^{-1}</math> and was adjusted by different amounts of the initiator AIBN and different reaction times.</b></p><table><thead><tr><th>Copolymer name</th><th>Ester mass /mg</th><th>Ester amount /mmol</th><th>DMAA mass /mg</th><th>DMAA amount /mmol</th><th>Target molecular weight / <math>\text{g mol}^{-1}</math></th><th>AIBN equivalents</th><th>AIBN mass /mg</th></tr></thead><tbody><tr><td>M 1600</td><td>400</td><td>1.4</td><td>126</td><td>1.2</td><td>2000</td><td>0.104</td><td>43.3</td></tr><tr><td>M 4300</td><td>400</td><td>1.4</td><td>126</td><td>1.2</td><td>3000</td><td>0.069</td><td>27.2</td></tr><tr><td>M 7200</td><td>400</td><td>1.4</td><td>126</td><td>1.2</td><td>3000</td><td>0.069</td><td>27.2</td></tr><tr><td>M 12500</td><td>400</td><td>1.3</td><td>126</td><td>1.2</td><td>3000</td><td>0.069</td><td>27.2</td></tr><tr><td>M 41000</td><td>400</td><td>1.3</td><td>126</td><td>1.2</td><td>20000</td><td>0.010</td><td>4.3</td></tr><tr><th>Copolymer name</th><th>Concentration / <math>\text{g mL}^{-1}</math></th><th>Reaction time /h</th><th>Yield /mg</th><th>Yield /%</th><th><math>M_n</math> / <math>\text{g mol}^{-1}</math></th><th><math>M_w</math> / <math>\text{g mol}^{-1}</math></th><th>PDI</th></tr><tr><td>M 1600</td><td>0.05</td><td>8</td><td>246</td><td>44</td><td>1600</td><td>5300</td><td>3.4</td></tr><tr><td>M 4300</td><td>0.1</td><td>16</td><td>490</td><td>83</td><td>4300</td><td>7300</td><td>1.6</td></tr><tr><td>M 7200</td><td>0.25</td><td>16</td><td>380</td><td>72</td><td>7200</td><td>20400</td><td>2.8</td></tr><tr><td>M 12500</td><td>0.5</td><td>22</td><td>503</td><td>95</td><td>12500</td><td>37500</td><td>2.9</td></tr><tr><td>M 41000</td><td>1.0</td><td>24</td><td>498</td><td>94</td><td>41000</td><td>75300</td><td>1.8</td></tr></tbody></table><h3>Example 7</h3><h4>Homopolymer and Copolymer Deprotection</h4><p><b>[0334]</b> For deprotection, each polymer was dissolved in anhydrous methanol (methyl and ethyl homo- and copolymers) or chloroform (propyl or butyl homo- and copolymers). Typically, 1 mL solvent per 100 mg polymer was used. The reaction mixture was stirred, and HCl (4M in 1,4-dioxane, 1 mL per 100 mg polymer) was added. If the solution became turbid (homopolymers), methanol was added dropwise to clear the solution. The reaction was further stirred overnight. The solvent was removed using a rotary evaporator, the residue was taken up in methanol or chloroform, and the product was precipitated in hexane (100 - 150 mL). The polymers precipitated as a colorless powder and could be recovered by filtration or dekanting, and were dried in dynamic vacuum. The structure of the deprotected copolymers is shown below.</p><img alt="Chemical structure of the deprotected copolymer repeating unit. It shows a five-membered ring containing an amine group (NH3+) and an ester group (COO-R), where R is a methyl, ethyl, propyl, or butyl group."/><p>R = Methyl, Ethyl,<br/>Propyl, Butyl</p><h4>Analytical data:</h4><p><b>[0335]</b> <math>^1\text{H-NMR}</math> (250 MHz, <math>\text{CDCl}_3</math>): <math>\delta</math> = 8.63 (br. s., 1 H), 4.01 (br. s., 1 H), 2.92 (br. s., 7 H), 2.20 (s, 1 H), 1.99 (br. s., 4 H), 1.66 (br. s., 3 H), 1.28 (s, 2 H), 0.95 (br. s., 3 H). The spectra for the other alkyl residues and ratios were similar and are therefore not listed here.</p>

<!-- Page 47 -->

Example 8Antimicrobial activities:<p>[0336] The antimicrobial activity was determined for the copolymers from series 1 and 2 against <i>Escherichia coli</i> (<i>E. coli</i>) and <i>Staphylococcus aureus</i> (<i>S. aureus</i>).</p><p>[0337] The data is shown in Figures 1 and 2, and summarized in Tables 4 and 5.</p><p>[0338] Table 4: Minimum inhibitory concentration of Alkyl-co-DMAA Polymers against <i>E. coli</i>. For example Methyl 0,4/0,6 refers to a Poly[(1-(ammoniumethyl) 4-methyl diester)-co-DMAA] copolymer with a monomer feed ratio of 0.4 equivalents itaconate monomer to 0.6 equivalents DMAA monomer. <math>MIC_{90}</math> refers to the concentration where at least 90% of the bacteria are killed. The polymer with the lowest <math>MIC_{90}</math> is the most active one. A Polyoxonorbornene SMAMP with Propyl residue and molecular weight 3000 g <math>mol^{-1}</math>, as described in K. Lienkamp, A. E. Madkour, A. Musante, C. F. Nelson, K. Nusslein, G. N. Tew, J. Am. Chem. Soc. 2008, 130, 9836-9843, was used as reference.</p><table><thead><tr><th></th><th>Copolymer</th><th><math>MIC_{90}</math> / <math>\mu g mL^{-1}</math></th></tr></thead><tbody><tr><td></td><td>Methyl 0,4/0,6</td><td>&gt;400</td></tr><tr><td></td><td>Methyl 0,5/0,5</td><td>&gt;400</td></tr><tr><td></td><td>Methyl 0,6/0,4</td><td>&gt;400</td></tr><tr><td></td><td>Ethyl 0,4/0,6</td><td>&gt;400</td></tr><tr><td></td><td>Ethyl 0,5/0,5</td><td>&gt;400</td></tr><tr><td></td><td>Ethyl 0,6/0,4</td><td>&gt;400</td></tr><tr><td></td><td>Propyl 0,4/0,6</td><td>&lt;100</td></tr><tr><td></td><td>Propyl 0,5/0,5</td><td>&lt;50</td></tr><tr><td></td><td>Propyl 0,6/0,4</td><td>&lt;50</td></tr><tr><td></td><td>Butyl 0,4/0,6</td><td>&lt;12,5</td></tr><tr><td></td><td>Butyl 0,5/0,5</td><td>&lt;12,5</td></tr><tr><td></td><td>Butyl 0,6/0,4</td><td>&lt;12,5</td></tr><tr><td></td><td>Poly(oxonorbornen)-SMAMP 3000</td><td>&lt;6,25</td></tr></tbody></table><p>[0339] Table 5: Minimum inhibitory concentration of Alkyl-co-DMAA Polymers against <i>S. aureus</i>. For example Methyl 0,4/0,6 refers to a Poly[(1-(ammoniumethyl) 4-methyl diester)-co-DMAA] copolymer with a monomer feed ratio of 0.4 equivalents itaconate monomer to 0.6 equivalents DMAA monomer. <math>MIC_{90}</math> refers to the concentration where at least 90% of the bacteria are killed. The polymer with the lowest <math>MIC_{90}</math> is the most active one. A Polyoxonorbornene SMAMP with Propyl residue and molecular weight 3000 g <math>mol^{-1}</math>, as described in K. Lienkamp, A. E. Madkour, A. Musante, C. F. Nelson, K. Nusslein, G. N. Tew, J. Am. Chem. Soc. 2008, 130, 9836-9843, was used as reference.</p><table><thead><tr><th></th><th>Copolymer</th><th><math>MIC_{90}</math> / <math>\mu g mL^{-1}</math></th></tr></thead><tbody><tr><td></td><td>Methyl 0,4/0,6</td><td>&gt;400</td></tr><tr><td></td><td>Methyl 0,5/0,5</td><td>&gt;400</td></tr><tr><td></td><td>Methyl 0,6/0,4</td><td>&gt;400</td></tr><tr><td></td><td>Ethyl 0,4/0,6</td><td>&gt;400</td></tr><tr><td></td><td>Ethyl 0,5/0,5</td><td>&lt;400</td></tr><tr><td></td><td>Ethyl 0,6/0,4</td><td>&lt;400</td></tr><tr><td></td><td>Propyl 0,4/0,6</td><td>&lt;50</td></tr><tr><td></td><td>Propyl 0,5/0,5</td><td>&lt;25</td></tr><tr><td></td><td>Propyl 0,6/0,4</td><td>&lt;12,5</td></tr><tr><td></td><td>Butyl 0,4/0,6</td><td>&lt;12,5</td></tr><tr><td></td><td>Butyl 0,5/0,5</td><td>&lt;50</td></tr><tr><td></td><td>Butyl 0,6/0,4</td><td>&lt;25</td></tr><tr><td></td><td>Poly(oxonorbornen)-SMAMP 3000</td><td>&lt;6,25</td></tr></tbody></table>

<!-- Page 48 -->

Claims<p>1. Polymer, comprising a repeat unit A having a general formula selected from one of the following general formulae (I-a), (I-b), (I-c), (I-d), (I-e) and (I-f):</p><p>5</p><p>10</p><p>15</p><p>20</p><p>Chemical structure (I-a) showing a polymer repeat unit. The structure features a central carbon atom bonded to <math>X^1</math>, <math>Y^1</math>, <math>R^1</math>, <math>R^3</math>, <math>R^4</math>, <math>X^2</math>, and <math>Y^2</math>-<math>R^2</math>. The repeat unit is indicated by <math>[	ext{*}]_n</math>.</p><p>(I-a)</p><p>25</p><p>30</p><p>35</p><p>40</p><p>Chemical structure (I-b) showing a polymer repeat unit. The structure features a central carbon atom bonded to <math>X^1</math>, <math>Y^1</math>, <math>R^2</math>, <math>R^3</math>, <math>R^4</math>, <math>X^2</math>, and <math>Y^2</math>-<math>R^1</math>. The repeat unit is indicated by <math>[	ext{*}]_n</math>.</p><p>(I-b)</p><p>45</p><p>50</p><p>55</p>

<!-- Page 49 -->

<p>5</p><p>10</p><p>15</p><p>20</p><p>Chemical structure (I-c) showing a repeating unit with substituents <math>R^1</math>, <math>Y^1</math>, <math>X^1</math>, <math>R^3</math>, <math>R^4</math>, <math>Y^2</math>, <math>X^2</math>, and <math>R^1</math>. The repeating unit is indicated by <math>[	ext{*}]_n</math>.</p><p>(I-c)</p><p>25</p><p>30</p><p>35</p><p>40</p><p>Chemical structure (I-d) showing a repeating unit containing a nitrogen atom (<math>N</math>) substituted with <math>R^1</math>. The repeating unit is indicated by <math>[	ext{*}]_n</math>.</p><p>(I-d)</p><p>45</p><p>50</p><p>55</p>

<!-- Page 50 -->

<p>5</p><p>10</p><p>15</p><p>20</p><p>Chemical structure (I-e) showing a repeating unit of a polymer. The repeating unit is a five-membered ring containing a double bond. Substituents include <math>R^1</math>, <math>Y^1</math>, <math>X^1</math>, <math>R^3</math>, <math>R^4</math>, <math>Y^3</math>, and <math>X^2</math>. The repeating unit is enclosed in brackets with subscript <math>n</math>.</p><p>(I-e)</p><p>25</p><p>30</p><p>35</p><p>40</p><p>Chemical structure (I-f) showing a repeating unit of a polymer. The repeating unit is a five-membered ring containing a double bond. Substituents include <math>H</math>, <math>Y^3</math>, <math>X^2</math>, <math>R^3</math>, <math>R^4</math>, <math>Y^1</math>, and <math>R^1</math>. The repeating unit is enclosed in brackets with subscript <math>n</math>.</p><p>(I-f)</p><p>45</p><p>wherein</p><p>50</p><p><math>R^1</math> is an optionally substituted organic residue that comprises at least one cationic moiety having at least one positive charge;</p><p><math>R^2</math> is an optionally substituted organic residue;</p><p><math>R^3</math> and <math>R^4</math> are selected independently of each other from <math>H</math> and an optionally substituted organic residue;</p><p><math>X^1</math> and <math>X^2</math> are selected independently of each other from <math>O</math> and <math>S</math>;</p><p><math>Y^1</math> and <math>Y^2</math> are selected independently of each other from <math>O</math>, <math>S</math>, <math>NH</math>, <math>NR^5</math> and <math>PR^5</math>, wherein <math>R^5</math> is <math>C_1</math> to <math>C_{12}</math> alkyl;</p><p><math>Y^3</math> is selected from <math>O</math> and <math>S</math>; and</p><p><math>n</math> is from 2 to 4500.</p><p>55</p><p>2. Polymer according to claim 1, wherein <math>R^1</math> and <math>R^2</math> are selected independently of each other from an optionally substituted residue selected from the group consisting of linear or branched <math>C_1</math> to <math>C_{30}</math> alkyl, linear or branched <math>C_2</math></p>

<!-- Page 51 -->

<p>to <math>C_{30}</math> alkenyl, linear or branched <math>C_2</math> to <math>C_{30}</math> alkynyl, linear or branched <math>C_1</math> to <math>C_{30}</math> heteroalkyl, linear or branched <math>C_2</math> to <math>C_{30}</math> heteroalkenyl, linear or branched <math>C_2</math> to <math>C_{30}</math> heteroalkynyl, <math>C_3</math> to <math>C_{30}</math> cycloalkyl, <math>C_4</math> to <math>C_{30}</math> cycloalkenyl, <math>C_5</math> to <math>C_{30}</math> cycloalkynyl, <math>C_6</math> to <math>C_{30}</math> aryl, <math>C_3</math> to <math>C_{30}</math> heterocycloalkyl, <math>C_4</math> to <math>C_{30}</math> heterocycloalkenyl, <math>C_5</math> to <math>C_{30}</math> heterocycloalkynyl, <math>C_6</math> to <math>C_{30}</math> aryl, linear or branched <math>C_7</math> to <math>C_{30}</math> arylalkyl, <math>C_5</math> to <math>C_{30}</math> heteroaryl, and linear or branched <math>C_6</math> to <math>C_{30}</math> heteroaryalkyl.</p><p>3. Polymer according to claim 1 or 2, wherein <math>R^2</math> is selected from the group consisting of <math>C_1</math> to <math>C_{12}</math> alkyl, <math>C_3</math> to <math>C_{12}</math> cycloalkyl, <math>C_1</math> to <math>C_{12}</math> heteroalkyl, <math>C_5</math> to <math>C_{12}</math> heterocycloalkyl, <math>C_6</math> to <math>C_{12}</math> aryl and <math>C_5</math> to <math>C_{12}</math> heteroaryl.</p><p>4. Polymer according to any one of the preceding claims, wherein <math>R^3</math> and <math>R^4</math> are selected independently of each other from the group consisting of H, <math>C_1</math> to <math>C_{12}</math> alkyl, <math>C_3</math> to <math>C_{12}</math> cycloalkyl, <math>C_1</math> to <math>C_{12}</math> heteroalkyl, <math>C_5</math> to <math>C_{12}</math> heterocycloalkyl, <math>C_6</math> to <math>C_{12}</math> aryl and <math>C_5</math> to <math>C_{12}</math> heteroaryl.</p><p>5. Polymer according to any one of the preceding claims, wherein <math>R^1</math> is a <math>C_1</math> to <math>C_{30}</math> heteroalkyl, <math>C_1</math> to <math>C_{30}</math> heteroalkenyl, <math>C_1</math> to <math>C_{30}</math> heteroalkynyl, <math>C_3</math> to <math>C_{30}</math> heterocycloalkyl, <math>C_4</math> to <math>C_{30}</math> heterocycloalkenyl, <math>C_5</math> to <math>C_{30}</math> heterocycloalkynyl, <math>C_1</math> to <math>C_{30}</math> heteroaryl, or <math>C_1</math> to <math>C_{30}</math> heteroaryalkyl selected from the group consisting of residues having the general formula (II), (III), (IV), (V) or (VI):</p><p style="text-align: center;"><img alt="Chemical structure (II): A repeating unit of a polymer chain. The repeating unit is a quaternized nitrogen atom (N+) substituted with R^6, R^7, and R^8. The polymer backbone is shown as a wavy line, repeated m times."/><br/>(II)</p><p style="text-align: center;"><img alt="Chemical structure (III): A repeating unit of a polymer chain. The repeating unit is a quaternized nitrogen atom (N+) substituted with R^8 and R^9. The repeating unit is connected to a second quaternized nitrogen atom (N+) substituted with R^6 and R^10. The polymer backbone is shown as a wavy line, repeated m times. The repeating unit is labeled 1-2."/><br/>(III)</p><p style="text-align: center;"><img alt="Chemical structure (IV): A repeating unit of a polymer chain. The repeating unit is a quaternized nitrogen atom (N+) substituted with R^6, R^7, and R^8. The repeating unit is connected to a second quaternized nitrogen atom (N+) substituted with R^9 and R^10. The polymer backbone is shown as a wavy line, repeated p times."/><br/>(IV)</p><p style="text-align: center;"><img alt="Chemical structure (V): A repeating unit of a polymer chain. The repeating unit is a quaternized nitrogen atom (N+) substituted with R^8, R^9, and R^10. The repeating unit is connected to a second quaternized nitrogen atom (N+) substituted with R^6 and R^12. The repeating unit is labeled 1-2. The repeating unit is connected to a third quaternized nitrogen atom (N+) substituted with R^11. The polymer backbone is shown as a wavy line, repeated p times."/><br/>(V)</p><p>wherein</p><p><math>R^6</math>, <math>R^7</math>, <math>R^8</math>, <math>R^9</math>, <math>R^{10}</math>, <math>R^{11}</math> and <math>R^{12}</math> are selected independently from each other from the group consisting of H, <math>C_1</math> to <math>C_{12}</math> alkyl, <math>C_2</math> to <math>C_{12}</math> alkenyl, <math>C_2</math> to <math>C_{12}</math> alkynyl, <math>C_3</math> to <math>C_{12}</math> cycloalkyl, <math>C_4</math> to <math>C_{12}</math> cycloalkenyl, <math>C_5</math> to <math>C_{12}</math> cycloalkynyl, <math>C_6</math> to <math>C_{12}</math> aryl, <math>C_7</math> to <math>C_{12}</math> arylalkyl, <math>C_1</math> to <math>C_{12}</math> heteroalkyl, <math>C_2</math> to <math>C_{12}</math> heteroalkenyl, <math>C_2</math> to <math>C_{12}</math></p>

<!-- Page 52 -->

<p>heteroalkynyl, <math>C_3</math> to <math>C_{12}</math> heterocycloalkyl, <math>C_4</math> to <math>C_{12}</math> heterocycloalkenyl, <math>C_5</math> to <math>C_{12}</math> heteroaryl, and <math>C_6</math> to <math>C_{12}</math> heteroaryalkyl;</p><p>m is an integer selected from 0 to 12; and</p><p>p is an integer selected from 1 to 12;</p><img alt="Chemical structure (VI) showing a repeating unit with a Z group and a subscript q."/>(VI)<p>wherein</p><p>Z is selected from azolium ions or salts, imidazolium ions or salts, pyrazolium ions or salts, triazolium ions or salts, tetrazolium ions or salts, pyridinium ions or salts, pyrimidinium ions or salts, triazinium ions or salts, tetrazinium ions or salts, azepinium ions or salts, diazepinium ions or salts, thiazolium ions or salts, thiadiazolium ions or salts, thiazinium ions or salts, oxazolium ions or salts, oxadiazolium ions or salts, aziridinium ions or salts, azetidinium ions or salts, pyrrolidinium ions or salts, pyrrolidinium ions or salts, piperidinium ions or salts, azepanium ion or salts, imidazolinium ions or salts, purinium ions or salts, sulfonium ions or salts, phosphonium ions or salts, guanidinium ions or salts, biguanidinium ions or salts, polyguanidinium ions or salts, and combinations thereof; and</p><p>q is an integer selected from 0 to 12.</p><ol><li>Polymer according to any one of the preceding claims, which comprises a repeat unit A represented by general formula (I-a) or (I-b), wherein <math>R^1</math> is a residue having the general formula (II) or (III) with m being 1 or 2, preferably with <math>R^6</math>, <math>R^7</math>, <math>R^8</math>, <math>R^9</math> and <math>R^{10}</math> being H or <math>C_1</math> to <math>C_4</math> alkyl, <math>R^2</math> is an unsubstituted <math>C_1</math> to <math>C_{12}</math> alkyl; both <math>R^3</math> and <math>R^4</math> are H; and each of <math>X^1</math>, <math>X^2</math>, <math>Y^1</math> and <math>Y^2</math> is O.</li><li>Polymer according to any one of claims 1 to 5, which comprises a repeat unit A represented by general formula (I-c), wherein both <math>R^1</math> are a residue having the general formula (II) or (III) with m being 1 or 2, preferably with <math>R^6</math>, <math>R^7</math>, <math>R^8</math>, <math>R^9</math> and <math>R^{10}</math> being H or <math>C_1</math> to <math>C_4</math> alkyl, both <math>R^3</math> and <math>R^4</math> are H; and each of <math>X^1</math>, <math>X^2</math>, <math>Y^1</math> and <math>Y^2</math> is O.</li><li>Polymer according to any one of claims 1 to 5, which comprises a repeat unit A represented by general formula (I-d), wherein <math>R^1</math> is a residue having the general formula (II) or (III) with m being 1 or 2, preferably with <math>R^6</math>, <math>R^7</math>, <math>R^8</math>, <math>R^9</math> and <math>R^{10}</math> being H or <math>C_1</math> to <math>C_4</math> alkyl, both <math>R^3</math> and <math>R^4</math> are H; and each of <math>X^1</math>, <math>X^2</math>, <math>Y^1</math> and <math>Y^2</math> is O.</li><li>Polymer according to any one of claims 1 to 5, which comprises a repeat unit A represented by one of general formulae (I-e) or (I-f), wherein <math>R^1</math> is a residue having the general formula (II) or (III) with m being 1 or 2, preferably with <math>R^6</math>, <math>R^7</math>, <math>R^8</math>, <math>R^9</math> and <math>R^{10}</math> being H or <math>C_1</math> to <math>C_4</math> alkyl, both <math>R^3</math> and <math>R^4</math> are H; and each of <math>X^1</math>, <math>X^2</math>, <math>Y^1</math> and <math>Y^2</math> is O.</li><li>Polymer according to any one of the preceding claims, which consists of repeat units A only.</li><li>Polymer according to claim 10, wherein <math>R^1</math> is a residue having the general formula (II) or (III) with m being 1 or 2, preferably with <math>R^6</math>, <math>R^7</math>, <math>R^8</math>, <math>R^9</math> and <math>R^{10}</math> being H or <math>C_1</math> to <math>C_4</math> alkyl, <math>R^2</math>, if present, is an unsubstituted <math>C_1</math> to <math>C_{12}</math> alkyl, both <math>R^3</math> and <math>R^4</math> are H, and each of <math>X^1</math>, <math>X^2</math>, <math>Y^1</math> and <math>Y^2</math> is O.</li></ol><ol><li>Polymer according to any one of claims 1 to 9, wherein the polymer comprises at least one further repeat unit B which is derived from a monomer compound selected from the group consisting of vinyl ether, styrene or styrene derivatives, N-vinylpyrrolidone, vinyl chloride, vinyl acetate, vinylpyridine, vinylpyridinium ions or salts, a compound having general formula (VII), a compound having general formula (VIII), and itaconic acid, its sulfur containing analogues and its derivatives, as long as the respective repeat unit B is not a repeat unit A represented by one of general formulae (I-a), (I-b) (I-c), (I-d), (I-e) and (I-f):</li></ol>

<!-- Page 53 -->

<img alt="Chemical structure (VII): A repeating unit showing a central carbon atom double-bonded to a carbonyl group (C=O) and single-bonded to a C=O group (imine structure). The carbonyl oxygen is substituted with R^14. The imine carbon is substituted with R^13."/>(VII)<p>wherein</p><p><math>R^{13}</math> is selected from H and <math>C_1</math> to <math>C_{12}</math> alkyl; and</p><p><math>R^{14}</math> is selected from the group consisting of H and an organic residue selected from <math>C_1</math> to <math>C_{12}</math> alkyl and <math>C_1</math> to <math>C_{12}</math> heteroalkyl;</p><img alt="Chemical structure (VIII): A repeating unit showing a central carbon atom double-bonded to a carbonyl group (C=O) and single-bonded to a C=O group (imine structure). The carbonyl carbon is substituted with R^16 and R^17. The imine carbon is substituted with R^15."/>(VIII)<p>wherein</p><p><math>R^{15}</math> is selected from the group consisting of H and <math>C_1</math> to <math>C_{12}</math> alkyl; and</p><p><math>R^{16}</math> and <math>R^{17}</math> are selected independently from each other from the group consisting of H and an organic residue selected from <math>C_1</math> to <math>C_{12}</math> alkyl and <math>C_1</math> to <math>C_{12}</math> heteroalkyl.</p><p>13. Polymer according to claim 12, wherein the repeat unit B is based on styrene or on a compound having general formula (VIII) with <math>R^{16}</math> and <math>R^{17}</math> selected from linear <math>C_1</math> to <math>C_4</math> alkyl, <math>-CH_2OH</math>, <math>-CH_2CH_2OH</math> or isopropyl, and the repeat unit A is represented by general formula (I-a) or (I-b), wherein <math>R^1</math> is a residue having the general formula (II) or (III) with m being 1 or 2, and all of <math>R^6</math>, <math>R^7</math>, <math>R^8</math>, <math>R^9</math> and <math>R^{10}</math> being identically H or <math>C_1</math> to <math>C_4</math> alkyl, <math>R^2</math> is an unsubstituted <math>C_1</math> to <math>C_4</math> alkyl, both <math>R^3</math> and <math>R^4</math> are H, and each of <math>X^1</math>, <math>X^2</math>, <math>Y^1</math> and <math>Y^2</math> is O.</p><p>14. Polymer according to claim 12 or 13, wherein the different versions of repeat unit A are referred to as <math>A_i</math>, and wherein the molar fractions of the different repeat units <math>A_i</math> are referred to as <math>r_i</math>, and r is defined as the sum of all the respective molar fractions <math>r_i</math> (<math>r = \sum r_i</math>), and</p><p>wherein the different versions of repeat unit B are referred to as <math>B_j</math>, and wherein the molar fractions of the different repeat units <math>B_j</math> are referred to as <math>s_j</math>, and s is defined as the sum of all the respective molar fractions <math>s_j</math> (<math>s = \sum s_j</math>), and</p><p><math>r = 0.01</math> to <math>0.99</math>, preferably <math>0.4</math> to <math>0.6</math>, more preferably <math>0.5</math>, and</p><p><math>s = 0.01</math> to <math>0.99</math>, preferably <math>0.4</math> to <math>0.6</math>, more preferably <math>0.5</math>, and</p><p><math>r + s = 1</math> for each combination.</p>

<!-- Page 54 -->

<p>15. Polymer according to one of the preceding claims, wherein the polymer comprises at least one further repeat unit C, which comprises a crosslinking moiety, preferably selected from a photo-crosslinking moiety and a thermally activated crosslinking moiety.</p><p>5 16. Polymer according to claim 15, wherein the polymer comprises at least one further repeat unit C, which is derived from a monomer compound having the general formula (IX):</p><p>10</p><p>15</p><p>20</p><p>25</p><p>30</p><p>35</p><p>40</p><p>45</p><p>50</p><p>55</p><p style="text-align: center;">[Chemical structure of monomer (IX) showing a benzophenone derivative linked via a polymerizable group (X<sup>5</sup>) to a C=C double bond substituted with R<sup>18</sup>. The repeating unit is indicated by (X<sup>4</sup>)<sub>t</sub> and (X<sup>5</sup>)<sub>q</sub>.]</p><p style="text-align: right;">(IX)</p><p>wherein</p><p>R<sup>18</sup> is independently selected from H or an organic residue selected from C<sub>1</sub> to C<sub>12</sub> alkyl, C<sub>2</sub> to C<sub>12</sub> alkenyl, C<sub>2</sub> to C<sub>12</sub> alkynyl, C<sub>3</sub> to C<sub>12</sub> cycloalkyl, and C<sub>6</sub> to C<sub>12</sub> aryl;</p><p>X<sup>4</sup> is selected from -O-, -S-, -NH-, -NR-, NR<sup>2</sup>-, -C(=O)-, -C(=S)-, -O-C(=O)-, -C(=O)-O-, -NH-C(=O)-, -NR-C(=O)-, -C(=O)-NH-, -C(=O)-NR-, -O-C(=O)-O-, -NH-C(=O)-NH-, -NR-C(=O)-NR-, -NH-C=NH-NH-, -NH-C=NR-NH-, -NR-C=NH-NR-, and -NR-C=NR-NR-, wherein R represents a C<sub>1</sub> to C<sub>30</sub> alkyl residue and R' represents a C<sub>1</sub> to C<sub>30</sub> heteroalkyl residue;</p><p>X<sup>5</sup> is selected from -O-, -NH-, and -NR-, wherein R represents a C<sub>1</sub> to C<sub>30</sub> alkyl residue;</p><p>q is an integer of from 0 (zero) to 12;</p><p>and</p><p>t is 0 (zero) or 1</p><p>17. Polymer according to claim 15 or 16, wherein the at least one repeat unit C is comprised in the polymer of the present invention in a ratio of up to 20%.</p><p>18. Polymer according to any one of the preceding claims, wherein the total number of all repeat units A, optional repeat units B, and optional repeat units C in the polymer is from 2 to 4500.</p><p>19. Polymer according to any one of the preceding claims, wherein the polymer has a number average molecular weight M<sub>n</sub> of from 220 to 1,000,000 g/mol as determined by gel permeation chromatography.</p><p>20. Use of the polymer according to any one of the preceding claims for preventing microbial growth, and/or microbial adhesion, and/or protein adhesion, and/or biofouling, and/or biofilm formation by microbes or other organisms.</p><p>21. Compound represented by one of general formulae (X-a), (X-b), (X-c), (X-d), (X-e), and (X-f):</p>

<!-- Page 55 -->

<p>Chemical structure (X-a) showing a bicyclic system with substituents <math>R^1</math>, <math>R^2</math>, <math>R^3</math>, <math>R^4</math>, and double bonds labeled <math>X^1</math>, <math>Y^1</math>, <math>X^2</math>, <math>Y^2</math>.</p><p>Chemical structure (X-b) showing a bicyclic system with substituents <math>R^1</math>, <math>R^2</math>, <math>R^3</math>, <math>R^4</math>, and double bonds labeled <math>X^1</math>, <math>Y^1</math>, <math>X^2</math>, <math>Y^2</math>.</p><p>Chemical structure (X-c) showing a bicyclic system with substituents <math>R^1</math>, <math>R^2</math>, <math>R^3</math>, <math>R^4</math>, and double bonds labeled <math>X^1</math>, <math>Y^1</math>, <math>X^2</math>, <math>Y^2</math>.</p>

<!-- Page 56 -->

<p>Chemical structure (X-d): A five-membered ring containing a nitrogen atom (N) substituted with <math>R^1</math>. The ring is substituted with <math>R^3</math> and <math>R^4</math> at positions 1 and 2, respectively. The ring also contains two double bonds, one between positions 1 and 2, and another between positions 3 and 4. The double bond between 1 and 2 is substituted with <math>X^1</math> and <math>X^2</math>.</p>(X-d)<p>Chemical structure (X-e): A six-membered ring substituted with <math>R^1</math>, <math>R^3</math>, and <math>R^4</math>. The ring contains two double bonds, one between positions 1 and 2, and another between positions 3 and 4. The double bond between 1 and 2 is substituted with <math>X^1</math> and <math>Y^1</math>. The double bond between 3 and 4 is substituted with <math>X^2</math> and <math>Y^3</math>. A hydrogen atom (H) is attached to position 5.</p>(X-e)<p>Chemical structure (X-f): A six-membered ring substituted with <math>R^1</math>, <math>R^3</math>, and <math>R^4</math>. The ring contains two double bonds, one between positions 1 and 2, and another between positions 3 and 4. The double bond between 1 and 2 is substituted with <math>X^2</math> and <math>Y^3</math>. The double bond between 3 and 4 is substituted with <math>X^1</math> and <math>Y^1</math>. A hydrogen atom (H) is attached to position 5.</p>(X-f)<p>wherein <math>R^1</math>, <math>R^2</math>, <math>R^3</math>, <math>R^4</math>, <math>X^1</math>, <math>X^2</math>, <math>Y^1</math>, <math>Y^2</math> and <math>Y^3</math> are defined as for general formulae (I-a), (I-b), (I-c), (I-d), (I-e) and (I-f).</p><p><b>22.</b> Compound represented by one of general formulae (X-a), (X-b), (X-c), (X-d), (X-e), and (X-f):</p>

<!-- Page 57 -->

<p>Chemical structure (X-a) showing a bicyclic system with substituents <math>R^1</math>, <math>R^2</math>, <math>R^3</math>, <math>R^4</math>, and double bonds labeled <math>X^1</math>, <math>Y^1</math>, <math>X^2</math>, <math>Y^2</math>.</p><p>Chemical structure (X-b) showing a bicyclic system with substituents <math>R^1</math>, <math>R^2</math>, <math>R^3</math>, <math>R^4</math>, and double bonds labeled <math>X^1</math>, <math>Y^1</math>, <math>X^2</math>, <math>Y^2</math>.</p><p>Chemical structure (X-c) showing a bicyclic system with substituents <math>R^1</math>, <math>R^2</math>, <math>R^3</math>, <math>R^4</math>, and double bonds labeled <math>X^1</math>, <math>Y^1</math>, <math>X^2</math>, <math>Y^2</math>.</p>

<!-- Page 58 -->

<p>5</p><p>Chemical structure (X-d): A five-membered ring containing a nitrogen atom (N) substituted with <math>R^1</math>. The ring is substituted with <math>R^3</math> and <math>R^4</math> at positions 1 and 2, respectively. The ring also contains two double bonds, one of which is labeled <math>X^1</math> and the other <math>X^2</math>.</p><p>(X-d)</p><p>10</p><p>15</p><p>20</p><p>25</p><p>30</p><p>35</p><p>40</p><p>45</p><p>50</p><p>Chemical structure (X-e): A six-membered ring containing two double bonds. Substituents include <math>X^1</math>, <math>X^2</math>, <math>R^1</math>, <math>R^3</math>, <math>R^4</math>, <math>Y^1</math>, <math>Y^3</math>, and H.</p><p>(X-e)</p><p>Chemical structure (X-f): A six-membered ring containing two double bonds. Substituents include <math>X^1</math>, <math>X^2</math>, <math>R^1</math>, <math>R^3</math>, <math>R^4</math>, <math>Y^1</math>, <math>Y^3</math>, and H.</p><p>(X-f),</p><p>55</p><p>wherein <math>R^1</math> is represented by a general formula selected from general formulae (II-P), (III-P), (IV-P) and (IV-P):</p>

<!-- Page 59 -->

<p>Chemical structure (II-P) showing a polymer segment with a nitrogen atom substituted with <math>P^1</math> and <math>P^2</math>, and a polymer chain segment of length <math>m</math>.</p>(II-P)<p>Chemical structure (III-P) showing a polymer segment with a nitrogen atom substituted with <math>P^3</math> and <math>P^5</math>, and a polymer chain segment of length <math>m</math>. The structure also shows a central nitrogen atom substituted with <math>P^4</math> and <math>P^6</math>, and a double bond.</p>(III-P)<p>Chemical structure (IV-P) showing a polymer segment with a nitrogen atom substituted with <math>P^7</math> and <math>P^8</math>, and a polymer chain segment of length <math>p</math>. The structure also shows a central nitrogen atom substituted with <math>P^9</math>.</p>(IV-P)<p>Chemical structure (V-P) showing a polymer segment with a nitrogen atom substituted with <math>P^3</math> and <math>P^5</math>, and a polymer chain segment of length <math>p</math>. The structure also shows a central nitrogen atom substituted with <math>P^4</math> and <math>P^6</math>, and a double bond. A central nitrogen atom is substituted with <math>P^9</math>.</p>(V-P)<p>wherein <math>m</math> and <math>p</math> are as defined for formulae (II) and (III), and (IV) and (V), respectively, and <math>P^1</math>, <math>P^2</math>, <math>P^3</math>, <math>P^4</math>, <math>P^5</math>, <math>P^6</math>, <math>P^7</math>, <math>P^8</math> and <math>P^9</math> each represent, independently of each other, <math>H</math>, <math>C_1</math> to <math>C_6</math> alkyl or a suitable protective group, preferably selected from a tert-butyloxycarbonyl (Boc) group, a 9-fluorenylmethyloxycarbonyl (FMOC) group, and a carbamate group, or wherein <math>P^1</math> and <math>P^2</math>, or <math>P^5</math> and <math>P^6</math>, or <math>P^7</math> and <math>P^8</math>, respectively, are linked and form a protective group, preferably a phthalimide group, and wherein <math>R^2</math>, <math>R^3</math>, <math>R^4</math>, <math>X^1</math>, <math>X^2</math>, <math>Y^1</math>, <math>Y^2</math> and <math>Y^3</math> are defined as for general formulae (I-a), (I-b) (I-c), (I-d), (I-e) and (I-f).</p><p>23. Composition, comprising the polymer according to any one of claims 1 to 19.</p><p>24. Composition according to claim 23, wherein the composition is a solution, preferably an aqueous solution or a non-aqueous solution, an emulsion, preferably a lipid emulsion or an O/W or W/O emulsion, or a formulation, a paste,</p>

<!-- Page 60 -->

<p>a lotion, a cream or a gel.</p><p>25. Use of the composition according to claim 23 or 24 as a medical preparation for treating and/or preventing microbial infections in a patient.</p><p>26. Use of the composition according to claim 23 or 24 for preventing microbial growth on a substrate, device or tool.</p><p>27. Medical formulation, comprising the polymer according to one of claims 1 to 19 or the composition according to claim 23 or 24.</p><p>28. Substrate impregnated or coated with the polymer according to any one of claims 1 to 19 or with the composition according to claim 23 or 24.</p><p>29. Substrate according to claim 28, wherein the polymer is non-covalently or covalently bound to a surface of the substrate.</p><p>30. Method of coating a substrate with the polymer according to any one of claims 1 to 19, comprising the steps of:</p><p>a) optionally pretreating a surface of a substrate to comprise oxide or hydroxide groups, or other groups known to the skilled expert to react with a reactive silane;</p><p>b) functionalizing the optionally pretreated surface by covalently binding a reactive silane, thiol or disulfide compound comprising a photo-reactive crosslinker to the pretreated surface as obtained according to step a);</p><p>c) coating the surface with the optionally protected polymer according to any one of claims 1 to 19, optionally adding an external photo-crosslinker, onto the surface as obtained according to step b);</p><p>d) irradiating the surface comprising the photo-reactive surface crosslinker and the optionally present external photo-crosslinker with UV light, thereby covalently binding the optionally protected polymer to a photo-reactive group of the photo-reactive surface crosslinker, thereby covalently binding the polymer to the surface and optionally crosslinking it to a surface attached network,</p><p>e) optionally carrying out a post-irradiation treatment of the covalently bound polymer as obtained by step d) by deprotection, and/or carrying out washing steps.</p><p>31. Method of coating a substrate with the polymer according to any one of claims 1 to 19, comprising the steps of:</p><p>a) optionally pretreating a surface of a substrate to comprise oxide or hydroxide groups, or other groups known to the skilled expert to react with a reactive silane;</p><p>b) functionalizing the optionally pretreated surface by covalently binding a reactive silane, thiol or disulfide compound comprising a thermo-reactive crosslinker to the pretreated surface as obtained according to step a);</p><p>c) coating the surface with the optionally protected polymer according to any one of claims 1 to 19, optionally adding an external thermo-crosslinker, onto the surface as obtained according to step b);</p><p>d) heating the surface comprising the thermo-reactive surface crosslinker and the optionally present external thermo-crosslinker, thereby covalently binding the optionally protected polymer to a thermo-reactive group of the thermo-reactive surface crosslinker, thereby covalently binding the polymer to the surface and optionally crosslinking it to a surface attached network,</p><p>e) optionally carrying out a post-irradiation treatment of the covalently bound polymer as obtained by step d) by deprotection, and/or carrying out washing steps.</p><p>32. Method of coating a substrate with the polymer according to any one of claims 1 to 19, comprising the steps of:</p><p>a) optionally pretreating a surface of a substrate to comprise oxide or hydroxide groups, or other groups known to the skilled expert to react with a reactive silane;</p><p>b) functionalizing the optionally pretreated surface by covalently binding a reactive silane, thiol or disulfide compound comprising a photo-reactive crosslinker to the pretreated surface as obtained according to step a);</p><p>c) coating the surface with the optionally protected polymer according to any one of claims 1 to 19, adding an external thermo-crosslinker, onto the surface as obtained according to step b);</p><p>d) irradiating the surface comprising the photo-reactive surface crosslinker with UV light, thereby covalently binding the optionally protected polymer to a photo-reactive group of the photo-reactive surface crosslinker, thereby covalently binding the polymer to the surface, and heating the external thermo-crosslinker, thereby crosslinking the polymer to a surface attached polymer network,</p>

<!-- Page 61 -->
