Repository: sp-000-sim/my_server_files

File: 1294/markdown/EP3359580B1.md (part 1 of 8)
(19)

![Logo of the European Patent Office (EPO)](9ab22165208bad5dbddbfe026e0b2e20_2_img.webp)![Barcode](9ab22165208bad5dbddbfe026e0b2e20_3_img.webp)

(11)

EP 3 359 580 B1

(12)

## EUROPEAN PATENT SPECIFICATION

(45) Date of publication and mention  
of the grant of the patent:  
30.03.2022 Bulletin 2022/13

(21) Application number: 16797528.3

(22) Date of filing: 15.11.2016

(51) International Patent Classification (IPC):

A61L 27/34 (2006.01)

A61L 31/10 (2006.01)

C08F 8/44 (2006.01)

C08F 122/22 (2006.01)

C08F 220/54 (2006.01)

C08F 222/22 (2006.01)

C09D 5/16 (2006.01)

C08F 8/12 (2006.01)

A61L 29/08 (2006.01)

A61L 2/00 (2006.01)

(52) Cooperative Patent Classification (CPC):

(C-Sets available)

C09D 5/1637; A61L 2/00; A61L 27/34;

A61L 29/085; A61L 31/10; C08F 8/12; C08F 8/44;

C08F 122/22; C08F 220/54; C08F 222/22;

C09D 5/1668; A61L 2300/404; A61L 2420/02;

C08F 2800/10; C08F 2810/50

(Cont.)

(86) International application number:

PCT/EP2016/077756

(87) International publication number:

WO 2017/085069 (26.05.2017 Gazette 2017/21)

### (54) POLYMER HAVING ANTIMICROBIAL AND/OR ANTIFOULING PROPERTIES

POLYMER MIT ANTIMIKROBIELLEN UND/ODER BEWUCHSHEMMENDEN EIGENSCHAFTEN  
POLYMÈRE PRÉSENTANT DES PROPRIÉTÉS ANTIMICROBIENNES ET/OU ANTISALISSURE

(84) Designated Contracting States:

AL AT BE BG CH CY CZ DE DK EE ES FI FR GB  
GR HR HU IE IS IT LI LT LU LV MC MK MT NL NO  
PL PT RO RS SE SI SK SM TR

(30) Priority: 18.11.2015 DE 102015120009

18.11.2015 DE 102015120010

(43) Date of publication of application:

15.08.2018 Bulletin 2018/33

(73) Proprietor: Albert-Ludwigs-Universität Freiburg  
79085 Freiburg (DE)

(72) Inventors:

- LIENKAMP, Karen  
  79194 Gundelfingen (DE)
- BOSCHERT, David  
  79194 Gundelfingen (DE)
- SCHNEIDER, Alexandra  
  79115 Freiburg (DE)

• AL-AHMAD, Ali  
79117 Freiburg (DE)

(74) Representative: Grindl, Wolfgang

Mitscherlich PartmbB

Patent- und Rechtsanwälte

Sonnenstraße 33

80331 München (DE)

(56) References cited:

EP-A1- 2 636 693 JP-A- 2000 007 505

US-A- 5 208 016 US-A1- 2006 024 264

Note: Within nine months of the publication of the mention of the grant of the European patent in the European Patent Bulletin, any person may give notice to the European Patent Office of opposition to that patent, in accordance with the Implementing Regulations. Notice of opposition shall not be deemed to have been filed until the opposition fee has been paid. (Art. 99(1) European Patent Convention).

1------------------------------------------------

(52) Cooperative Patent Classification (CPC): (Cont.)

C-Sets

C08F 8/12, C08F 222/22;

C08F 8/44, C08F 8/12, C08F 122/22;

C08F 8/44, C08F 8/12, C08F 220/54;

C08F 8/44, C08F 8/12, C08F 222/22;

C08F 220/54, C08F 222/22;

C08F 222/22, C08F 220/54

2------------------------------------------------

## Description

[0001] The present invention relates to a polymer having antimicrobial and/or antifouling (protein-resistant) properties, to monomers that can be used in a method of producing the polymer of the invention, and to a use of the polymer of the invention, including a method for coating the surface of a material, substrate or product with the polymer of the invention, as well as to products comprising the polymer of the invention and/or to a coating comprising the polymer of the invention.

## Prior Art

[0002] Since the discovery of penicillin by Fleming in 1928, antibiotics have gained an ever increasing importance in the fight against infectious diseases caused by bacteria. The first antibiotic was tested 1941 with human patients. Soon, antibiotics became the regular treatment even for minor infections. This led to the formation of resistance against antibiotics among an ever increasing number of bacterial strains, causing massive problems in public institutions such as hospitals, schools and homes for the elderly, where bacteria can easily spread. In 2011, there were about 25 000 deaths that could be clearly related to bacterial infections in the European Union, and the number of annual deaths in the USA is estimated to about 100 000. At the same time, only few new antibiotic substance classes have been developed in the last decades, and those that were had severe side effects. Novel antibiotic substances, particularly such that do not cause antibiotic resistance, are thus direly needed.

[0003] Synthetic mimics of antimicrobial peptides (SMAMPs) could meet this need. SMAMPs are molecules that imitate the properties of antimicrobial peptides (AMPs), a class of compounds that are part of the immune system of multicellular organisms. AMPs are facially amphiphilic molecules that are able to selectively attack bacteria, but not mammalian cells. While antibiotics have defined cell targets, typically receptors, AMPs act unspecifically and use the physical properties of the cell to operate. With their hydrophilic, cationic groups, they attach to the outer envelope of negatively charged bacterial cells. They then cluster and insert their hydrophobic groups through the lipid bilayer of the bacterial membrane. This causes either pore formation or rupture of the bacteria, associated with leakage of cytoplasm and cell death or at least bacteriostasis. Because of this unspecific mode of action, so far there are only very few reports of bacterial resistance against AMPs. These involve changes of the chemistry and/or charge of the bacterial envelope; however, these AMP-resistant bacteria could so far not prevail in the evolutionary competition with non-resistant strains. Considering the time-span of evolution, the resistance rate against AMPs is thus negligible, compared to today's resistance rates against antibiotics.

[0004] Several families of synthetic mimics of antimicrobial peptides that imitate the properties and mechanism of action of AMPs have been reported so far: for example, Tew and Lienkamp reported poly(oxonorbornene) based SMAMPs (cf. e.g. Lienkamp et al., J. Am. Chem. Soc. 2008, 130(30), 9836); Kuroda and DeGrado reported methacrylate based SMAMPs (cf. e.g. Kuroda, K.; DeGrado, W.F., J. Am. Chem. Soc. 2005, 127(12), 4128); and Gellman and coworkers reported nylon-3 based SMAMPs (cf. e.g. Mowery et al., J. Am. Chem. Soc. 2007, 129(50), 15474). Each of these systems has strong features, such as high antimicrobial activity; however, there are also substantial drawbacks. For example, while some of the poly(oxonorbornene) SMAMPs consists of facially amphiphilic repeat units, which is crucial to achieve cell selectivity, they require a metal catalyst for their synthesis that may be difficult to remove, and some of these SMAMPs undergo hydrolysis under physiological conditions that limits their applications. The methacrylate SMAMPs do not require a metal catalyst but can be obtained by simple free radical polymerization; however, they consist of hydrophobic and hydrophilic co-repeat units instead of amphiphilic monomers. This causes hydrophobic domains in the polymer chain, which mediates cell toxicity towards mammalian cells and severely limits the cell selectivity of these polymers. The nylon-3 polymers also consist of co-repeat units, but thanks to their generally more hydrophilic backbone the cell selectivity is not as adversely affected as the methacrylates. Their precursors, however, are difficult to synthesize (cf. e.g. Lee et al., J. Am. Chem. Soc. 2009, 131(46), 16779). Additionally, all of the above examples rely on polymers that are mainly obtained from fossil fuels.

[0005] Several studies have shown that SMAMPs operate in a similar way as AMPs (cf. e.g. Al-Ahmad et al., PLoS One 2013, 8(9), e73812, A. E. Madkour, A. H. R. Koch, K. Lienkamp, G. N. Tew, Macromolecules 2010, 43, 4557-4561), thus it is clear that these substances are promising materials in the fight against multiresistant bacteria if the drawbacks that limit their application can be solved.

[0006] Further information on SMAMPs is published in: K. Lienkamp, G. N. Tew, Chemistry - A European Journal 2009, 15, 11784-11800; K. Lienkamp, A. E. Madkour, G. N. Tew, Advances in Polymer Science 2013, 251, 141-172; W. Hu, A. Som, G. N. Tew, J. Phys. Chem. B 2011, 115, 8474-8480; G. N. Tew, R. W. Scott, M. L. Klein, W. F. De Grado, Acc. Chem. Res. 2010, 43, 30-39; A. Som, S. Vemparala, I. Ivanov, G. N. Tew, Biopolymers 2008, 90, 83-93; R. W. Scott, W. F. DeGrado, G. N. Tew, Curr. Opin. Biotechnol. 2008, 19, 620-627; G. J. Gabriel, J. G. Pool, A. Som, J. M. Dabkowski, E. B. Coughlin, M. Muthukumar, G. N. Tew, Langmuir 2008, 24, 12489-12495; L. Yang, V. D. Gordon, A. Mishra, A. Som, K. R. Purdy, M. A. Davis, G. N. Tew, G. C. L. Wong, Journal of the American Chemical Society 2007, 129, 12141-12147; and G. J. Gabriel, A. Som, A. E. Madkour, T. Eren, G. N. Tew, Mater. Sci. Eng., R 2007, R57, 28-64.

3------------------------------------------------

[0007] Moreover, US 2006024264 A1 relates to amphiphilic poly(meth)acrylate random copolymers that exhibit anti-microbial activity (see §[0003]). The synthesized copolymers have cationic and hydrophobic groups randomly distributed along the polymer chain according to formula IIIa as in § [0107].

[0008] JP 2000 007505 A discloses an antibacterial agent comprising a polymer having a repeating unit represented by a general formula (a) having a quaternary amine in the side chain (cf. claim 1).

[0009] US 5 208 016 A relates to an antimicrobial substance containing an ethylene copolymer of at least one di-alkylaminoalkylacrylamide comonomer as represented in a formula (I) (cf. columns 1, I. 50-63). D3 discloses an aqueous dispersion of the cationic polymer obtained by reacting the described ethylene copolymer with hydrochloric acid to form a quaternary salt (cf. column 2, I. 3-10).

[0010] EP 2 636 693 A1 relates to a crosslinked network of covalently attached antimicrobial and/or antibiofouling polymers obtained by ring opening metathesis polymerization (ROMP) and having exhibit a molecular weight of more than 1,000 g mol<sup>-1</sup>.

### Problem to be Solved by the Present Invention

[0011] In view of the above problems associated with the SMAMPs of the prior art, there is a continuous need for novel polymer-based synthetic mimics of antimicrobial peptides (SMAMPs) that (a) are stable under physiological conditions and typical conditions for biomedical applications (medication formulations, surfaces coatings, sterilization conditions, storage conditions); (b) consists of facially amphiphilic repeat units to enable fine-tuning of the biological properties of the resulting polymer, so that cell toxicity can be avoided; (c) can be polymerized by standard polymerization methods using a non-toxic, preferentially non-metal based polymerization initiator that remains covalently attached to the polymer chain and thus does not have to be removed from the polymer by laborious work-up; (d) are based on a flexible synthetic platform and can be obtained in a few easy synthetic steps; and (e) are preferentially obtained from components that are available from renewable resources.

[0012] Advantageously, the new SMAMPs should be based on a source independent of mineral oil. Moreover, it should be possible to prepare the new SMAMPs without the need for reagents, which are too hazardous, toxic, or the like, in order to avoid a contamination of the SMAMPs, e.g. by (heavy) metals, or the like. Moreover, the new SMAMP should be producible in a cost-efficient manner and allow for industrial production. Advantageously, the new SMAMPs should allow the coating of a surface, e.g., of a material, substrate or product, in order to provide said material, substrate or product with a surface having antimicrobial and/or antifouling (protein-repellant) properties.

[0013] Thus, it is an object of the present invention to provide a novel polymer-based synthetic mimic of antimicrobial peptides (SMAMPs), which fulfills all of the above requirements.

[0014] This object is solved by the subject matter of the attached claims. The different embodiments as described in the following description can be suitably combined with each other.

### Summary of the Invention

[0015] The present invention, as defined by the appended claims, provides a polymer, which has antimicrobial and/or antifouling (protein-repellant) properties and is useful as a synthetic mimic of antimicrobial peptides (SMAMP).

### Brief Description of Figures

[0016]

Figure 1 shows the antimicrobial activity of Series 1 copolymers against E. coli (cf. Example 8).

Figure 2 shows the antimicrobial activity of Series 1 copolymers against S. aureus (cf. Example 8).

[0017] In both figures, a legend of, for example, Methyl 0.4/0.6 refers to a copolymer comprising 40% methyl ester monomer and 60% DMAA monomer (cf. Example 6). The legend SMAMP 3000 refers to the reference propyl poly(oxanorbornene) SMAMP with a molecular mass of 3000 g mol<sup>-1</sup> as specified in Lienkamp, J. Am. Chem. Soc. 2008, 130, 9836.

### Detailed Description of the Invention

[0018] The present invention provides a polymer, which has antimicrobial and/or antifouling (protein-repellent) properties and is useful as a synthetic mimic of antimicrobial peptides (SMAMPs).

[0019] The polymer of the present invention is characterized by comprising a repeat unit derived from itaconic acid or its thio carboxylic acid analogues (i.e. comprising the corresponding carbothioic O and/or S acid groups), which comprises

4------------------------------------------------

at least one residue that is an organic residue comprising at least one cationic moiety having at least one positive charge. [0020] In particular, the present invention provides a polymer, which comprises a repeat unit A having a general formula selected from one of the following general formulae (I-a), (I-b), (I-c), (I-d), (I-e) and (I-f):

![Chemical structure (I-a) of a polymer repeat unit. The structure shows a central carbon atom bonded to R^1, Y^1, X^1, and a polymer backbone segment [*]_n. The central carbon is also bonded to R^3, R^4, and a second carbon atom bonded to Y^2 and R^2. The second carbon atom is also bonded to X^2.]()

(I-a)

![Chemical structure (I-b) of a polymer repeat unit. The structure shows a central carbon atom bonded to R^2, Y^1, X^1, and a polymer backbone segment [*]_n. The central carbon is also bonded to R^3, R^4, and a second carbon atom bonded to Y^2 and R^1. The second carbon atom is also bonded to X^2.]()

(I-b)

5------------------------------------------------

5

10

15

20

Chemical structure (I-c) showing a bicyclic system. The structure includes substituents  $R^1$ ,  $Y^1$ ,  $X^1$ ,  $R^3$ ,  $R^4$ ,  $Y^2$ ,  $R^1$ , and  $X^2$ . The structure is flanked by repeating units marked with asterisks and subscript  $n$ .

(I-c)

25

30

35

40

Chemical structure (I-d) showing a bicyclic system containing a nitrogen atom ( $N$ ). The structure includes substituents  $R^1$ ,  $X^1$ ,  $X^2$ ,  $R^3$ , and  $R^4$ . The structure is flanked by repeating units marked with asterisks and subscript  $n$ .

(I-d)

45

50

55

6------------------------------------------------

5

10

15

20

Chemical structure (I-e) showing a repeating unit with substituents  $X^1$ ,  $R^1$ ,  $Y^1$ ,  $R^3$ ,  $R^4$ ,  $X^2$ , and  $Y^3$  (H).

(I-e)

25

30

35

40

Chemical structure (I-f) showing a repeating unit with substituents  $X^2$ , H,  $Y^3$ ,  $R^3$ ,  $R^4$ ,  $X^1$ , and  $Y^1$  ( $R^1$ ).

(I-f)

45

[0021] In general formulae (I-a), (I-b), (I-c), (I-d), (I-e), and (I-f),  $R^1$  is an optionally substituted organic residue that comprises at least one cationic moiety having at least one positive charge.

[0022] In general formulae (I-a), (I-b), (I-c), (I-d), (I-e), and (I-f),  $R^2$  is an optionally substituted organic residue.

50

[0023] In general formulae (I-a), (I-b), (I-c), (I-d), (I-e), and (I-f),  $R^3$  and  $R^4$  each represent independently of each other H or an optionally substituted organic residue.

[0024] In general formulae (I-a), (I-b), (I-c), (I-d), (I-e), and (I-f),  $X^1$  and  $X^2$  are selected independently of each other from O or S. Preferably, both  $X^1$  and  $X^2$  are O.

[0025] In general formulae (I-a), (I-b) and (I-c),  $Y^1$  and  $Y^2$  are selected independently of each other from O, S, NH, NRs or  $PR^5$ , wherein  $R^5$  is  $C_1$  to  $C_{12}$  alkyl as defined below. Preferably,  $R^5$  is  $C_1$  to  $C_5$  alkyl, more preferably  $C_1$  to  $C_3$  alkyl. Preferably,  $Y^1$  and  $Y^2$  are O or NH. In preferred embodiments, both  $Y^1$  and  $Y^2$  are O, or both  $Y^1$  and  $Y^2$  are NH, or one of  $Y^1$  and  $Y^2$  is O, and the other one is NH. In especially preferred embodiments, both  $Y^1$  and  $Y^2$  are O.

55

[0026] In specially preferred embodiments, both  $X^1$  and  $X^2$  are O and both  $Y^1$  and  $Y^2$  are O. In other especially preferred embodiments, both  $X^1$  and  $X^2$  are O and both  $Y^1$  and  $Y^2$  are NH.

7------------------------------------------------

[0027] In general formulae (I-e) and (I-f),  $Y^3$  is selected independently of  $Y^1$  from O and S. In preferred embodiments, both  $Y^1$  and  $Y^3$  are O, or both  $Y^1$  and  $Y^3$  are S, or one of  $Y^1$  and  $Y^3$  is O, and the other one is S. In especially preferred embodiments, both  $Y^1$  and  $Y^3$  are O. In specially preferred embodiments, both  $X^1$  and  $X^2$  are O and both  $Y^1$  and  $Y^3$  are O.

[0028] In general formulae (I-e) and (I-f), the group- $C(=X^2)-Y^3-H$  may be present in its deprotonated form depending on environmental conditions, such as, e.g. adjacent groups, pH, ions contained in the environment, etc. Thus, the corresponding group  $-C(=X^2)-Y^3-H$  may be represented by  $-C(=O)O^-$ ,  $-C(=O)S^-$ ,  $-C(=S)O^-$ , or  $-C(=S)S^-$ , respectively. Optionally, these deprotonated groups may be conjugated with a suitable counterion, which may be a mono- or multivalent organic or inorganic cation. Preferred examples of suitable cations comprise alkali metal cations, such as, e.g.,  $Na^+$ ,  $K^+$ , etc., ammonium ions, such as, e.g.,  $NH_4^+$ ,  $N(R^5)_4^+$ , etc.

[0029] In general formulae (I-a), (I-b), (I-c), (I-d), (I-e), and (I-f), n represents the number of repeat units A present in the polymer. The repeat units A are connected to adjacent repeat units at the position marked by \* in general formulae (I-a), (I-b), (I-c), (I-d), (I-e), and (I-f), n is from 2 to 4500, preferably from 5 to 450, and especially preferred from 10 to 100.

[0030] The repeat unit A of general formulae (I-a), (I-b), (I-c), (I-d), (I-e), and (I-f), is characterized by comprising at least one residue  $R^1$  which is an organic residue that comprises at least one cationic moiety having at least one positive charge.

[0031] The polymer according to the invention provides a synthetic mimic of antimicrobial peptides (SMAMP), which exhibits the following advantages:

- (a) it is stable under physiological conditions and typical conditions for biomedical applications (such as, e.g., medication formulations, surface coatings, sterilization conditions, and the like);
- (b) it consists of facially amphiphilic repeat units, allowing for adjustment of its cell toxicity;
- (c) it can be produced by standard polymerization methods, preferably free or controlled radical polymerization, using a non-toxic, non-metal based initiator;
- (d) it can be obtained in a few easy synthetic steps making use of a flexible synthetic platform; and/or
- (e) it can be obtained mostly from components that are available from renewable resources.

[0032] Advantageously, the polymer according to the present invention preferably exhibits an antimicrobial and/or antibiofouling (protein-repellent) property for preventing microbial growth and/or microbial adhesion and/or protein adhesion and/or biofouling. In the context of this invention, the term 'biofouling' refers to a process of adhering biological molecules, biological material and/or organisms or viruses, and the like, to a surface (e.g. of a polymer), for example protein adhesion, biofilm formation, etc. Accordingly, the term 'antibiofouling' refers to a property of repelling biological molecules, biological material, organisms or viruses, or the like, e.g. a protein-repellent property, a property of preventing the formation of a biofilm, and the like.

[0033] Particularly preferred, the polymer of the present invention inhibits the growth of bacteria and other pathogens (e.g. fungi), and simultaneously preferably exhibiting a low toxicity to human cells. Preferably, the inventive antimicrobial and/or antibiofouling polymer shows a significant growth reduction of bacterial pathogens of at least about 7%, more preferably at least about 70%, more preferably at least about 80%, even more preferably at least about 90%, likewise even more preferably at least about 95, 96, 97, 98, 99 or 99.99%, preferably of *E. coli*, *P. aeruginosa*, *K. pneumoniae*, *S. aureus*, *S. epidermidis*, and *E. faecalis* and other pathogens. In solution, this is preferably determined by a minimum inhibitory concentration assay as defined below. On surfaces, this is preferably determined by the spray assay defined below.

[0034] The antimicrobial activity in solution of the polymer according to the present invention can be determined by standard procedures, such as the minimum inhibitory concentration (MIC) assay, e.g., those described by Al-Ahmad et al., PLoS One 2013, 8(9), e73812 or by Rennie et al., Journal of Industrial Microbiology & Biotechnology 2005, 32(7), 296, or any other standard MIC assay e.g. according to ISO or EUCAST (European Committee on Antimicrobial Susceptibility Testing).

[0035] The antifouling activity of the polymer according to the present invention can be determined by standard procedures, e.g., those described by Jiang et al. (Quantification of the adhesion of fluorescently labeled proteins using fluorescence microscopy, after L. Mi, S. Jiang, Biomaterials 2012, 33, 8928-8933: Samples are immersed in 1 ml of 0.1 mg/ml FITC-labeled fibrinogen in PBS buffer at room temperature for 30 min to allow protein surface adsorption. After the protein incubation, samples are then rinsed gently with PBS buffer to remove any Fibrinogen that was only reversibly adhered to the surface. The surface fluorescence is then visualized using a Fluorescence Microscope through a FITC filter.) or Rühe et al. (Quantification of protein adhesion by surface plasmon resonance spectroscopy, after C. K. Pandiyarajan, O. Prucker, B. Zieger, J. Rühe, Macromol. Biosci. 2013, 13, 873-884: The adsorption of protein was evaluated by surface plasmon resonance spectroscopy. The dry thickness of the deposited surface-attached polymer network was measured, followed by the measurement of wet thickness in presence of buffer (PBS, 0.01M, pH 7.4, Sigma-Aldrich, Germany). Kinetic measurements were performed at an angle left of the minimum of the plasmon resonance curve. In a typical run, a peristaltic pump (Ismatec, Germany) was utilized to deliver the liquid samples to the SPR cell with a flow

8------------------------------------------------

rate of  $100 \mu\text{L min}^{-1}$  (shear rate ca.  $70 \text{ s}^{-1}$ ). The kinetic measurements were carried out in three stages. First, the PBS buffer was run through for 15 min to attain an equilibrium state (stable baseline). Second, fibrinogen in PBS ( $1 \text{ mg mL}^{-1}$ ) was flown in for 30 min and third, the PBS buffer was flown through for 15 min to remove non-adsorbed protein on the surface. During this process the change in the reflected intensity (R%) at the specified angle was recorded as a function of time. After completion of the kinetic measurement, the sample was dried and the dry thickness of organic layer was measured again, and the difference in the thickness before and after the experiment was taken as the adsorbed protein layer thickness.), or the like.

[0036] Preferably, R<sup>1</sup> and R<sup>2</sup> represent organic residues as defined herein, which are selected independently of each other from an optionally substituted organic residue selected from the group consisting of linear or branched C<sub>1</sub> to C<sub>30</sub> alkyl, linear or branched C<sub>2</sub> to C<sub>30</sub> alkenyl, linear or branched C<sub>2</sub> to C<sub>30</sub> alkynyl, C<sub>3</sub> to C<sub>30</sub> cycloalkyl, C<sub>4</sub> to C<sub>30</sub> cycloalkenyl, C<sub>5</sub> to C<sub>30</sub> cycloalkynyl, C<sub>6</sub> to C<sub>30</sub> aryl, linear or branched C<sub>7</sub> to C<sub>30</sub> arylalkyl, linear or branched C<sub>1</sub> to C<sub>30</sub> heteroalkyl, linear or branched C<sub>2</sub> to C<sub>30</sub> heteroalkenyl, linear or branched C<sub>2</sub> to C<sub>30</sub> heteroalkynyl, C<sub>3</sub> to C<sub>30</sub> heterocycloalkyl, C<sub>3</sub> to C<sub>30</sub> heterocycloalkenyl, C<sub>4</sub> to C<sub>30</sub> heterocycloalkynyl, C<sub>5</sub> to C<sub>30</sub> heteroaryl, and linear or branched C<sub>6</sub> to C<sub>30</sub> heteroaryalkyl. Herein, C<sub>1</sub> to C<sub>30</sub> comprises C<sub>1</sub>, C<sub>2</sub>, C<sub>3</sub>, C<sub>4</sub>, C<sub>5</sub>, C<sub>6</sub>, C<sub>7</sub>, C<sub>8</sub>, C<sub>9</sub>, C<sub>10</sub>, C<sub>11</sub>, C<sub>12</sub>, C<sub>13</sub>, C<sub>14</sub>, C<sub>15</sub>, C<sub>16</sub>, C<sub>17</sub>, C<sub>18</sub>, C<sub>19</sub>, C<sub>20</sub>, C<sub>21</sub>, C<sub>22</sub>, C<sub>23</sub>, C<sub>24</sub>, C<sub>25</sub>, C<sub>26</sub>, C<sub>27</sub>, C<sub>28</sub>, C<sub>29</sub>, and C<sub>30</sub>, referring to moieties having 1, 2, 3, 4, 5, 6, 7, 8, 9, 10, 11, 12, 13, 14, 15, 16, 17, 18, 19, 20, 21, 22, 23, 24, 25, 26, 27, 28, 29, or 30 carbon atoms.

[0037] In the context of the present invention, the term 'alkyl' refers to an organic residue on basis of a saturated hydrocarbon compound. The alkyl residue may be linear (straight-chain), branched or cyclic, or comprise combinations thereof. The alkyl residue may comprise from 1 to 30 carbon atoms, preferably from 1 to 12 carbon atoms, still more preferably from 1 to 8 carbon atoms, still more preferably from 1 to 6 carbon atoms, and especially preferred from 1 to 4 carbon atoms. Preferred examples of an alkyl residue are methyl, ethyl, n-propyl, isopropyl, n-butyl, isobutyl, sec-butyl, tert-butyl, n-pentyl, n-hexyl, n-octyl, iso-octyl, etc.

[0038] The term 'alkenyl' refers to an organic residue on basis of a partly or completely unsaturated hydrocarbon comprising at least one carbon-carbon double bond, preferably 1 to 6 double bonds, further preferred 1 to 3 double bonds, and especially preferred 1 or 2 double bonds. The alkenyl residue may be linear (straight-chain), branched or cyclic, or comprise combinations thereof. The alkenyl residue may comprise from 2 to 30 carbon atoms, preferably from 2 to 12 carbon atoms, still more preferably from 2 to 8 carbon atoms, still more preferably from 2 to 6 carbon atoms, and especially preferred from 2 to 4 carbon atoms. Preferred examples of an alkenyl residue are vinyl, allyl, propenyl, 1-butenyl, 2-butenyl, 3-butenyl, butadienyl, 1-pentenyl, 2-pentenyl, 2-methyl-3-butenyl, 2-methyl-3-pentenyl, 3-methyl-2-pentenyl, 4-methyl-3-pentenyl, etc.

[0039] The term 'alkynyl' refers to an organic residue on basis of a partly or completely unsaturated hydrocarbon comprising at least one carbon-carbon triple bond, preferably 1 to 3 triple bonds, and especially preferred 1 or 2 triple bonds. The alkynyl residue may be linear (straight-chain), branched or cyclic, or comprise combinations thereof. The alkynyl residue may comprise from 2 to 30 carbon atoms, preferably from 2 to 12 carbon atoms, still more preferably from 2 to 8 carbon atoms, still more preferably from 2 to 6 carbon atoms, and especially preferred from 2 to 4 carbon atoms. Preferred examples of an alkynyl residue are ethynyl, propynyl, 1-butynyl, 2-butynyl, 1-pentynyl, 2-pentynyl, 3-pentynyl, 2-methyl-3-butynyl, etc.

[0040] The term 'cycloalkyl' refers to an organic residue on basis of a saturated hydrocarbon compound that comprises at least one ring. The cycloalkyl residue preferably comprises 1 to 4 rings, further preferred 1 to 3 rings, still further preferred 1 or 2 rings, and especially preferred 1 ring. The cycloalkyl residue may comprise from 3 to 30 carbon atoms, preferably from 3 to 12 carbon atoms, still more preferably from 3 to 8 carbon atoms, still more preferably from 3 to 6 carbon atoms, and especially preferred 3, 4, 5, or 6 carbon atoms. Preferred examples of a cycloalkyl residue are cyclopropane, cyclobutane, cyclopentane, cyclohexane, cycloheptane, etc.

[0041] Similarly, the terms 'cycloalkenyl' and 'cycloalkynyl' refer to a (partly) unsaturated residue on basis of a corresponding hydrocarbon compound comprising at least one carbon-carbon double bond or carbon-carbon triple bond, respectively, which comprises at least one ring, preferably 1 to 4 rings, further preferred 1 to 3 rings, still further preferred 1 or 2 rings, and especially preferred 1 ring. The cycloalkenyl and cycloalkynyl residues preferably comprise 1 to 4 multiple bonds each, further preferred 1 to 3, and especially preferred 1 or 2. The cycloalkenyl residue may comprise from 4 to 30 carbon atoms, preferably from 4 to 12 carbon atoms, still more preferably from 4 to 8 carbon atoms, still more preferably from 4 to 6 carbon atoms, and especially preferred 4, 5, or 6 carbon atoms. Preferred examples of a cycloalkenyl residue are cyclobutene, cyclopentene, cyclohexene, cycloheptene, cyclohexadiene, cyclopropylmethyl, cyclobutylmethyl, etc.

[0042] The cycloalkynyl residue may comprise from 5 to 30 carbon atoms, preferably from 5 to 12 carbon atoms, still more preferably from 5 to 8 carbon atoms, and especially preferred 5 or 6 carbon atoms. Preferred examples of a cycloalkynyl residue are cyclopentynyl, cyclohexynyl, cycloheptynyl, etc.

[0043] The term 'aryl' refers to an organic residue on basis of an aromatic ring system that comprises at least one ring, preferably 1 to 4 rings, further preferred 1 to 3 rings, and especially preferred 1 or 2 rings. The aryl residue may comprise from 6 to 30 carbon atoms, preferably from 6 to 12 carbon atoms, and especially preferred 6, 10, or 12 carbon

9------------------------------------------------

atoms. Preferred examples of an aryl residue are phenyl, naphthyl, biphenyl, etc.

[0044] The term 'aryalkyl' refers to an organic residue comprising both aliphatic and aromatic moieties, wherein the aliphatic moiety may be linear, branched or cyclic, as defined above, and the aromatic moiety comprises 1 to 4 rings, preferably 1 to 3 rings, and especially preferred 1 or 2 rings. The arylalkyl residue may comprise from 7 to 30 carbon atoms, preferably from 7 to 20 carbon atoms, further preferred from 7 to 11 carbon atoms, and especially preferred 6, 10, or 12 carbon atoms. Preferred examples of an arylalkyl residue are benzyl, tolyl, etc.

[0045] The terms 'heteroalkyl', 'heteroalkenyl', 'heteroalkynyl', 'heterocycloalkyl', 'heterocycloalkenyl', 'heterocycloalkynyl', 'heteroaryl', and 'heteroaryalkyl' refer to organic residues based on the corresponding alkyl, alkenyl, alkynyl, cycloalkyl, cycloalkenyl, cycloalkynyl, aryl, and arylalkyl residues, respectively, which comprise at least one atom other than carbon which is selected from N, O, P and S, which may be referred to as heteroatoms in the present description. The at least one heteroatom may replace a carbon and/or hydrogen atom of the respective hydrocarbon residue, or the at least one heteroatom may be inserted into a carbon-carbon or carbon-hydrogen bond of the respective hydrocarbon residue. Preferably, the total number of heteroatoms per residue is from 1 to 13, further preferred from 1 to 5, and especially preferred 1, 2, 3, 4, or 5. A residue may comprise one or more atoms of one kind of heteroatom, or one or more atoms of two or more kinds of heteroatoms. For example, a residue may comprise combinations of the heteroatoms N and O, N and S, O and P, O and S, etc., in different ratios. The heteroatoms may be comprised in the residue as a single atom or in form of a corresponding group formed from at least two heteroatoms, also formed from a combination of heteroatom(s) and carbon and/or hydrogen atoms. Preferred examples of heteroatoms and groups of heteroatoms or combinations of heteroatom/carbon/hydrogen, which may be comprised by a residue, are  $-O-$ ,  $-NH-$ ,  $-NR-$ ,  $-N^+R_2-$ ,  $-C(=O)-$ ,  $-S-$ ,  $-S^+R-$ ,  $-C(=S)-$ ,  $-O-C(=O)-$ ,  $-C(=O)-O-$ ,  $-NH-C(=O)-$ ,  $-NR-C(=O)-$ ,  $-C(=O)-NH-$ ,  $-C(=O)-NR-$ ,  $-O-C(=O)-O-$ ,  $-NH-C(=O)-NH-$ ,  $-NR-C(=O)-NR-$ ,  $-NH-C(=O)-CH=CH_2-$ ,  $-NR-C(=O)-CH=CH_2-$ ,  $-NH-C=NH-NH-$ ,  $-NH-C=NR-NH-$ ,  $-NR-C=NH-NR-$ ,  $-NR-C=NR-NR-$ , etc., wherein R represents a corresponding part of the remaining moiety of the corresponding organic residue.

[0046] All of these heteroatom-comprising groups may be present in the residue in various combinations thereof, either adjacent to each other or at different sites within the residue. Moreover, the residue may comprise a heteroatom-comprising substituent. Examples of such substituents comprise groups, such as, e.g. hydroxyl, carboxylic acid, carboxylic acid amide, cyano, isocyan, amino, nitro, sulfhydryl, sulfonic acid, epoxy, alkoxy, such as, e.g., methoxy, etc.

[0047] Preferred examples of a heteroalkyl residue are linear or branched  $C_1$  to  $C_{30}$  alkoxy, preferably  $C_1$  to  $C_{12}$  alkoxy, such as methoxy, ethoxy, etc., or linear or branched  $C_1$  to  $C_{30}$  aminoalkyl, preferably  $C_1$  to  $C_{12}$  aminoalkyl, etc. Optionally, aminoalkyl groups may be protected using a suitable protective group, as defined below.

[0048] Preferred examples of a heteroalkenyl residue are guanidinyl, biguanidinyl, etc.

[0049] Preferred examples of a heteroalkynyl residue are nitrile, etc.

[0050] Preferred examples of a heterocycloalkyl residue are aziridinyl, epoxidyl, episulfidyl, diaziridinyl, oxetanyl, thietanyl, diazetidinyl, dioxetanyl, dithietanyl, pyrrolidinyl, oxolanyl, thiolanyl, phospholanyl, arsolanyl, imidazolidinyl, pyrazolidinyl, oxazolidinyl, isoxazolidinyl, thiazolidinyl, isothiazolidinyl, dioxolanyl, piperidinyl, oxanyl, thianyl, piperazinyl, morpholinyl, thiomorpholinyl, dioxanyl, trioxanyl, azepanyl, oxepanyl, homopiperazinyl, azocanyl, oxocanyl, thiocanyl, etc.

[0051] Preferred examples of a heterocycloalkenyl residue are azirin, aziridin, azacyclobutadien, furan, etc.

[0052] Preferred examples of a heteroaryl residue are pyrrol, furanyl, thiophenyl, pyrazolyl, oxazolyl, isoxazolyl, thiazolyl, pyridinyl, pyrazinyl, pyrimidinyl, pyridazinyl, benzofuranyl, indolyl, purinyl, indazolyl, chinolinyl, isochinolinyl, etc.

[0053] Preferably, at least one of the residues  $R^1$  and  $R^2$  comprises a hydrophilic function. For example, the residue  $R^1$  or  $R^2$  may comprise a heteroatom as specified above as part of an organic residue. Moreover, each of the above organic residues may be optionally substituted with one or more hydrophilic group(s). Herein, the term 'hydrophilic group' refers to a molecular moiety or substituent capable to interact with polar solvents, in particular water, or with other polar groups. In contrast, the term 'hydrophobic group' refers to a non-polar moiety or substituent incapable of interaction with water, leading to the tendency of exclusion from water and/or association in an aqueous environment.

[0054] Preferably, a hydrophilic group is selected from the group consisting of hydroxyl, methoxy, carboxylic acids and ions and salts thereof, amides, amino, cyano, isocyan, nitrile, ammonium ions or salts, sulfonium ions or salts, phosphonium ions or salts, guanidinium, biguanidinium, imidazolium mono- and di-alkyl substituted amino groups, polyethylene glycols, glycosyl groups, sugars, epoxy groups, acrylates, sulfonamides, nitro, amine, acrylamide, pyridinium, piperidine, pyrazole, pyrol, imidazole, azirine, aziridine, diaziridine, azetidine, azete, diazetidine, azolidine, phospholane, phosphole, arsolane, imidazolidine, pyrazolidine, imidazolin, pyrazoline, oxazolidine, isoxazolidine, oxazole, oxazoline, isoxazole, isoxazoline, thiazolidin, isothiazolidin, thiazole, thiazolin, isothiazole, isothiazoline, triazole, dithiazole, furazan, oxadiazole, thiadiazole, tetrazole, piperazin, diazine, morpholin, oxazin, thiazin, triazin, tetrazine, zwitterions or amino acids, and combinations thereof, or from  $OP(O)(OCH_2CH_2N^+RRR)O^-$ , wherein each R is independently selected from H or an alkyl as defined herein. Further examples include poly(methylene) chains poly(ethyleneoxide) chains substituted with alcohol, carboxylate, acrylate, or methacrylate. Hydrophilic moieties may also include alkyl chains having internal amino or substituted amino groups, for example, internal  $-NH-$ ,  $-NC(O)R$ , or  $-NC(O)CH=CH_2$ -groups, wherein R is H or

10------------------------------------------------

an alkyl as defined herein. A person skilled in the art will know how to use an appropriate protective group in case that any of the above hydrophilic groups is not compatible with the radical polymerization conditions chosen. In such case, the group is additionally modified with the protective group prior to the polymerization, and the protective group is then removed after the polymerization by an appropriate method that does not to damage the chemical integrity of the polymer produced. Suitable protective groups and methods are known to the skilled person. Examples will be outlined below.

[0055] R<sup>1</sup> is an organic residue that comprises at least one cationic moiety having at least one positive charge. Preferably, R<sup>1</sup> is an organic residue, which is an optionally substituted organic residue selected from the group consisting of linear or branched C<sub>1</sub> to C<sub>30</sub> alkyl, linear or branched C<sub>2</sub> to C<sub>30</sub> alkenyl, linear or branched C<sub>2</sub> to C<sub>30</sub> alkynyl, C<sub>3</sub> to C<sub>30</sub> cycloalkyl, C<sub>4</sub> to C<sub>30</sub> cycloalkenyl, C<sub>5</sub> to C<sub>30</sub> cycloalkynyl, C<sub>6</sub> to C<sub>30</sub> aryl, linear or branched C<sub>7</sub> to C<sub>30</sub> arylalkyl, linear or branched C<sub>1</sub> to C<sub>30</sub> heteroalkyl, linear or branched C<sub>2</sub> to C<sub>30</sub> heteroalkenyl, linear or branched C<sub>2</sub> to C<sub>30</sub> heteroalkynyl, C<sub>3</sub> to C<sub>30</sub> heterocycloalkyl, C<sub>3</sub> to C<sub>30</sub> heterocycloalkenyl, C<sub>4</sub> to C<sub>30</sub> heterocycloalkynyl, C<sub>5</sub> to C<sub>30</sub> heteroaryl, and linear or branched C<sub>6</sub> to C<sub>30</sub> heteroaryalkyl, each as defined above, under the proviso that the organic residue comprises at least one cationic moiety having at least one positive charge.

[0056] In this context, the term "having at least one positive charge" refers to a moiety having from one or more positive charges, preferably from one to thirteen positive charges, further preferred from one to five positive charges, still further preferred one, two or three positive charges, and especially preferred one positive charge.
