Repository: sp-000-sim/my_server_files

File: 1294/markdown/EP3510867A1.md (part 1 of 4)
(19)

![European Patent Office logo and text: Europäisches Patentamt, European Patent Office, Office européen des brevets](48a44dfa30765f68d182b39c359b8315_2_img.webp)![Barcode](48a44dfa30765f68d182b39c359b8315_3_img.webp)

(11)

EP 3 510 867 A1

(12)

EUROPEAN PATENT APPLICATION

(43) Date of publication:

17.07.2019 Bulletin 2019/29

(21) Application number: 18151443.1

(22) Date of filing: 12.01.2018

(51) Int Cl.:

A01N 43/50 (2006.01)

A61K 8/49 (2006.01)

A61K 8/84 (2006.01)

A61L 2/18 (2006.01)

A61K 31/4164 (2006.01)

A61K 31/787 (2006.01)

A01P 1/00 (2006.01)

A01P 3/00 (2006.01)

(84) Designated Contracting States:

AL AT BE BG CH CY CZ DE DK EE ES FI FR GB  
GR HR HU IE IS IT LI LT LU LV MC MK MT NL NO  
PL PT RO RS SE SI SK SM TR

Designated Extension States:

BA ME

Designated Validation States:

MA MD TN

(71) Applicant: BASF SE

67056 Ludwigshafen am Rhein (DE)

(72) Inventors:

- Lindner, Jean-Pierre Berkan  
  67056 Ludwigshafen (DE)
- Kappert, Emiel Jan  
  67056 Ludwigshafen (DE)
- Wiethan, Jürgen  
  79639 Grenzach-Wyhlen (DE)

(74) Representative: BASF IP Association

BASF SE

G-FLP-C006

67056 Ludwigshafen (DE)

(54) ANTIMICROBIAL POLYMER

(57) Disclosed is a polymeric, ionic compound comprising imidazolium groups, which compound is obtainable by simultaneously reacting glyoxal, formaldehyde, at least one  $C_4$ -Calkylene diamine, and at least one protic acid, especially by simultaneously reacting glyoxal, formaldehyde, hexylene diamine, and acetic acid in the presence of a polar solvent. The polymeric ionic compound is characterized in that its number average molecular weight is from the range 2500 to 19000 g/mol and its polydispersity is from the range 2 to 9. It shows advantageous antimicrobial properties, and may be used in various formulations for application fields including plant protection, personal care, home care, industrial or institutional or hospital disinfection, material protection, or pharmaceuticals.

1------------------------------------------------

Description

[0001] The present invention relates to a new formulation with antimicrobial activity, to a new antimicrobial polymer, to the use of said formulation and said polymer as a biocide e.g. in formulations for cleaning, disinfection and/or descaling purposes, as well as to a cleaning agent or disinfection agent or descaling agent comprising said formulation.

[0002] US-5631274 proposes some imidazolium salts, including di-, tri- and tetramers thereof, as swimming pool sanitizers. WO2012127009 and WO2017025433 describe a number of imidazolium polymers with activity against *Staphylococcus aureus* and *Pseudomonas aeruginosa*.

[0003] It has now been found that a certain class of linear imidazolium polymers of defined molecular weight and limited distribution of chain lengths again shows distinctly improved effects.

[0004] The invention thus primarily pertains to an antimicrobial composition comprising at least one antimicrobial agent and at least one carrier and/or auxiliary agent, wherein an antimicrobial agent is a polymeric, ionic compound containing alkylene linked imidazolium groups.

[0005] While the present polymeric, ionic compound used as antimicrobial agent, as a polymerization product, consists of species of various chain lengths, it typically contains only low amounts of molecular species below 2000 g/mol; typically, species having a molar mass below 2000 g/mol make up less than 12 % of the total weight of the polymeric ionic compound, preferably less than 8 % b.w.

[0006] The polymeric, ionic compound is obtainable by reacting glyoxal, formaldehyde, at least one C4-C8alkylene diamine and at least one protic acid. It is characterized in that its number average molecular weight is from the range 2500 to 19000 g/mol, the fraction of species having a molar mass below 2000 g/mol is less than 12 % of the total weight of the polymeric ionic compound, and its polydispersity is from the range 2 to 9.

[0007] Polydispersity is the ratio  $M_w/M_n$  between the weight average molecular weight ( $M_w$ ) and the number average of the molecular weight  $M_n$ . Preferred polymers typically show a polydispersity from the range 2.5 to 8.5. The number average molecular weight of preferred polymers is typically from the range 3000 to 19000, more preferably 4000 to 17000, especially 5000 to 10000 g/mol. In an especially preferred embodiment, the present polymeric, ionic compound further shows a weight average molecular weight ( $M_w$ ) from the range 20000 to 80000, such as 25000 to 70000, or even 30000 to 60000 g/mol.

[0008] Molecular weight  $M_w$ ,  $M_n$  and polydispersity are as determined by gel permeation chromatography, especially using modified polyacrylate-copolymer gel, poly(2-vinylpyridine) standards, and water containing 0.1% (w/w) trifluoroacetic acid and 0.1 mol of sodium chloride per liter as eluent at 35°C (see chromatographic method described further below).

[0009] The C4-C8alkylene diamine preferably is hexylene diamine; the reaction mixture for obtaining the polymeric, ionic compound generally does not contain any monoamine.

[0010] Typically, the polymeric, ionic compound in the present composition comprises repeating units of the formula

![Chemical structure of a repeating unit of the polymeric ionic compound: an imidazolium ring linked to a polymer backbone via a nitrogen atom, with a substituent R attached to the other nitrogen atom.]()

whose positive charges are counterbalanced by anions  $Ac^-$ , and preferably a polymer of the formula I

![Chemical structure of the repeating unit of the polymeric ionic compound (Formula I): a polymer chain consisting of repeating imidazolium units linked by R, with counterions Ac^- attached to the imidazolium nitrogen atoms. The chain is terminated by E and E' groups.]()

(I),

wherein

E is C4-C8 aminoalkyl or C4-C8 ammoniumalkyl, wherein preferably the alkyl is straight chain alkyl carrying a terminal amino or ammonium group;

E' is as defined for E, or is hydrogen; E' typically has the same meaning as E;

R is C4-C8alkylene, preferably of straight chain;

$Ac^-$  is the anion of the protonic acid used in the preparation method outlined above, such as an anion selected from  $HCOO$ ,  $CH_3COO$ ,  $C_3$ - $C_{19}$  alkylcarboxylate,  $HSO_4^-$ , sulphate, nitrate,  $H_2PO_4^-$ ,  $HPO_4^{2-}$ ,  $PO_4^{3-}$ ,  $C_1$ - $C_8$  sulfonate, trifluoromethane-

2------------------------------------------------

thyl-sulfonate, or halogenides such as chloride, bromide iodide; especially acetate; and n denotes the number of repeating units to obtain a number average molecular weight from the range 2500 to 19000 g/mol. Thus, the present polymeric, ionic compound commonly contains typical molecular species wherein n ranges from 10 to 75, preferably from 15 to 60.

[0011] A preferred composition of the invention comprises a polymeric ionic compound, typically of the formula I, whose end groups, or E in formula I, is aminoethyl or ammoniumethyl, and R is hexylene. Preferably, Ac- stands for the acetyl anion.

[0012] Thus, a preferred embodiment of the invention is an antimicrobial composition comprising, as an antimicrobial agent, at least one linear polymeric, ionic compound comprising imidazolium groups, and at least one carrier and/or at least one auxiliary agent, wherein the polymeric compound has a number average molecular weight from the range 3000 to 19000 g/mol and a polydispersity from the range 2 to 9, as described above, and preferably conforms to the above formula I such as exemplified by present polymers A, B, C and D, especially where a liquid carrier and at least one auxiliary from the groups (i), (ii), (iii) and (iv) described below is present.

[0013] Another preferred embodiment of the invention is an antimicrobial composition comprising, as an antimicrobial agent, at least one linear polymeric, ionic compound comprising imidazolium groups, and at least one carrier and/or at least one auxiliary agent, wherein the polymeric compound has a number average molecular weight from the range 4000 to 17000 g/mol and a polydispersity from the range 2 to 9, as described above, and preferably conforms to the above formula I such as exemplified by present polymers B, C and D, especially where a liquid carrier and at least one auxiliary from the groups (i), (ii), (iii) and (iv) described below is present.

[0014] Another preferred embodiment of the invention is an antimicrobial composition comprising, as an antimicrobial agent, at least one linear polymeric, ionic compound comprising imidazolium groups, and at least one carrier and/or at least one auxiliary agent, wherein the polymeric compound has a number average molecular weight from the range 5000 to 17000 and a polydispersity from the range 2 to 9, as described above, and preferably conforms to the above formula I such as exemplified by present polymers C and D, especially where a liquid carrier and at least one auxiliary from the groups (i), (ii), (iii) and (iv) described below is present.

[0015] An especially preferred embodiment of the invention is an antimicrobial composition comprising, as an antimicrobial agent, at least one linear polymeric, ionic compound comprising imidazolium groups, and at least one carrier and/or at least one auxiliary agent, wherein the polymeric compound has a number average molecular weight from the range 5000 to 10000 and a polydispersity from the range 2.5 to 8.5, as described above, and preferably conforms to the above formula I such as exemplified by present polymer C, especially where a liquid carrier and at least one auxiliary from the groups (i), (ii), (iii) and (iv) described below is present.

[0016] In this specification, the antimicrobial agent of the invention is synonymously recalled as "polymeric, ionic compound containing alkylene linked imidazolium groups", "polymeric, ionic compound comprising imidazolium groups", "polymeric, ionic compound", "linear imidazolium polymer", "imidazolium polymer", "polyimidazolium compound", "imidazolium compound", "antimicrobial polymer of the invention" or, with reference to the present preparation method, as "reaction product".

[0017] The composition of the present invention provides high antimicrobial activity, especially when applied in form of a formulation for cleaning, disinfection and/or descaling. The composition of the present invention further provides advantageous properties in the formulation, and in the application of biocidal formulations, such as reduced foam generation, better compatibility with auxiliary agents such as surfactants, stability of the liquid formulation, and good dosability. Advantageous carriers and/or auxiliary agents, especially for these purposes, are as noted below. The composition of the present invention further has the advantage of safer application with respect to toxic effects like undesired skin sensitization, which may be avoided when using the present composition.

## Preparation

[0018] Present linear imidazolium polymer is advantageously prepared in analogy to methods described in WO 2016/020214, WO 2012/127009, WO 2010/072571, and literature cited therein, by reaction of glyoxal (i.e. ethane-1,2-dione), formaldehyde and alkylene diamine in presence of a protic acid and a solvent. Typically, educts are used in about equimolar amounts, and the protic acid is used in an amount about equal with the moles of amine moieties in the reaction mixture.

[0019] The term "about" in the context of the present invention denotes an interval of accuracy that the person skilled in the art will understand to still ensure the technical effect of the feature in question. The term typically indicates deviation from the indicated numerical value of  $\pm 20\%$ , preferably  $\pm 15\%$ , more preferably  $\pm 10\%$ , and even more preferably  $\pm 5\%$ , except in case of temperatures, where the term "about" denotes a possible deviation by plus or minus 5 degrees (preferably up to plus or minus 2.5 degrees). The term "essentially" is synonymous to "about" and denotes a possible deviation from the basic value as noted above.

3------------------------------------------------

[0020] The protic acid in the reaction mixture for obtaining the polymeric, ionic compound is preferably selected from C1-C20 carboxylic acids and mineralic acids such as formic acid, hydrochloric acid, hydrobromic acid, acetic acid, aliphatic carboxylic acids having 3 to 20 carbon atoms, H<sub>2</sub>SO<sub>4</sub>, HNO<sub>3</sub>, H<sub>3</sub>PO<sub>4</sub>, C1-C8 sulfonic acids, trifluoromethyl-sulfonic acid; especially preferred is acetic acid.

[0021] Methods for obtaining the present linear imidazolium polymer will be described below in more detail.

[0022] The reaction of present educts glyoxal, formaldehyde and alkylene diamine is carried out simultaneously. The reaction may be carried out by mixing the reactands, e.g. by adding the reactands to the protic acid, in the presence of a suitable solvent. Typically, a polar solvent (different from a protic acid) is used such as water or mixtures of water with other protic solvents such as an alcohol. Some protic acids such as carboxylic acid may also be used as additional solvent by using an excess of such acid. Typically, protic acid or its solution may be furnished in a suitable reaction vessel, advantageously with stirring, and solutions of the aldehydes and the diamine are simultaneously added while controlling the temperature of the mixture. Advantageously, the alkylene diamine and the aldehyde solution containing glyoxal and formaldehyde are added to the protic acid separately, e.g. using separate feeds. In a preferred process, the molar ratio of each of the aldehydes to the diamine in the reaction mixture is not lower than 1 during each time period of the addition step, the ratio preferably being from the range 1 to 1.2, especially 1 to 1.05. Temperature of the mixture is preferably controlled during this step to remain in the lower liquid range, such as -20°C to about 40°C, or 0 to 30°C. Pressure is only of minor importance, e.g. to ensure a certain liquid range such as about -5° to about 100°C in case of atmospheric pressure and use of water as the solvent. After addition of all components, the reaction mixture advantageously is heated e.g. to about 60 to 150°C, or up to the boiling point, for a time period of about 0.1 to 10 hours. A convenient method uses a temperature from about 0°C to about 100°C throughout the reaction. In another preferred reaction, temperature of the mixture is kept between about 0°C and about 50°C with cooling, typically between about 15 and 30°C, during the addition step; subsequently, temperature may be raised to a temperature between about 50°C to the boiling point of the solvent or solvent mixture at normal pressure, e.g. to about 80 to 105°C. Depending on the amounts of educts used and the cooling conditions, the addition of educts may be completed within a time period ranging from about 5 minutes up to many hours, e.g. 0.5 to about 10 hours. Similarly, the optional subsequent heating step may last from about 5 minutes up to many hours, e.g. 15 minutes to about 5 hours.

[0023] After completion of the reaction, the mixture comprising the polymer of the invention typically has a pH from the acidic range, e.g. 3-7, especially 5-6 in case that acetic acid is used as the protic acid. The mixture may be used as such, or may be subjected to further derivatization (e.g. reacting with alkylating agent) and/or purification steps (e.g. filtration as described below, removal of the solvent under reduced pressure and/or heating to the boiling point).

[0024] Present linear imidazolium polymer is prepared in the presence of a suitable solvent, typically a polar solvent compatible with the educts and end product. Preferred solvents are water, alcohols like C1-C4 alcohols, esters, amides, and mixtures of such solvents, especially water and C1-C4 alcohols. Typically, the educts formaldehyde and glyoxal are added to the reaction mixture as a solution in such solvent.

[0025] Obtaining the desired molecular weight and distribution of chain lengths may be facilitated by an additional step of ultrafiltration or dialysis. Thus, the crude product obtained from the polymerization reaction may be subjected to ultrafiltration, e.g. by filling the diluted solution of the product into a filtration cell fitted with suitable membrane with cut-off e.g. between 5 and 15 kD molecular weight, and pressurizing the cell.

[0026] The imidazolium polymer thus obtained may be subjected to an anion exchange. This allows the preparation of imidazolium polymers even with anions for which no corresponding stable protic acid exists. The anion exchange can be effected by known methods, e.g. transprotonation, reaction with a metal salt, ion exchange chromatography, electrolytically or by means of a combination of these measures. Anions of the present polymer (expressed as Ac<sup>-</sup> in the below formula I) thus may comprise any convenient anion, such as halide, sulfate, hydrogensulfate, alkylsulfate, arylsulfate, perfluoro alkyl- and arylsulfates, sulfonate, alkylsulfonate, arylsulfonate, perfluoro alkyl- and arylsulfonates, phosphate, halophosphate, alkylphosphate, nitrate, perchlorate, tetrachloroaluminate, tetrafluoroborate, alkylborate, saccharinate, alkyl carboxylates or bis(perfluoroalkylsulfonyl)anions. Anions also comprise halogenides and pseudo-halogenides such as F<sup>-</sup>, Cl<sup>-</sup>, Br<sup>-</sup>, I<sup>-</sup>, CN<sup>-</sup>, SCN<sup>-</sup>, OCN<sup>-</sup>, NO<sub>2</sub><sup>-</sup>, NO<sub>3</sub><sup>-</sup>, N(CN)<sup>-</sup>, or BF<sub>4</sub><sup>-</sup>, PF<sub>6</sub><sup>-</sup>, AlF<sub>4</sub><sup>-</sup>, AlCl<sub>4</sub><sup>-</sup>, AlBr<sub>4</sub><sup>-</sup>, ZnCl<sub>3</sub><sup>-</sup>, SnCl<sub>4</sub><sup>-</sup>, CuCl<sub>2</sub><sup>-</sup>; the group of sulfates, sulfites and sulfonates, the group of phosphates; the group of phosphonates and phosphinates; the group of phosphites; the group of phosphonites and phosphinites; the group of carboxylates and polybasic carboxylic acids; the group of boronates; the group of silicates and silicic esters; the group of alkylsilane and arylsilane salts; the group of carboximides, bis(sulfonyl)imides and sulfonylimides.

[0027] The molecular weight of the antimicrobial polymer of the invention thus obtained typically is from a range as noted further above. Preferred is an antimicrobial polymer of the invention showing a polydispersity (Mw/Mn) from the range 2.5 to 8.5. The invention thus includes products comprising varying chain length, such as polymeric ionic compounds obtainable as described above and characterized by a molecular weight as noted hereinabove and showing a polydispersity (Mw/Mn) from the range noted above. The present composition thus comprises more than one individual linear polyimidazolium compound; typically, the present composition thus comprises a mixture of polymeric compounds each of which falling under formula I.

4------------------------------------------------

Formulations

[0028] The invention thus primarily pertains to an antimicrobial composition comprising, as an antimicrobial agent, at least one linear polymeric, ionic compound comprising imidazolium groups, and at least one carrier and/or at least one auxiliary agent, wherein the polymeric compound has a number average molecular weight from the range 2500 to 19000 g/mol and a polydispersity from the range 2 to 9, is obtainable by a method as described above, and preferably conforms to the above formula I.

[0029] The antimicrobial composition according to the invention can be provided and/or applied as a solid or as a liquid. This encompasses compositions in form of aerosols. The biocide composition according to the invention can be formulated e.g. as powder, granulate, pellets, pills, agglomerates, solutions, emulsions, suspensions, dispersions, pastes, in combination with carrier materials, etc. Preferred are liquid formulations comprising at least one carrier, which is liquid under standard conditions.

[0030] Generally, the antimicrobial compositions according to the invention can be formulated free from solvent or with a suitable solvent as a carrier. Generally, the imidazolium compounds used according to the invention are soluble in most protic solvents, swellable in most aprotic polar solvents and insoluble in most nonpolar solvents. Solvents suitable as carriers for the biocide compositions according to the invention are selected from among water, alcohols, such as methanol, ethanol, n-propanol, isopropanol, n-butanol, tert-butanol, diols and polyols, such as ethanediol and propanediol, amino alcohols, such as ethanolamine, diethanolamine and triethanolamine, ethers, e.g. tetrahydrofuran, diethyl ether, methyl tert-butyl ether and diethylene glycol monomethyl ether, ketones, such as acetone and methyl ethyl ketone, esters, e.g. ethyl acetate, formamide, dimethylformamide (DMF), dimethylacetamide, dimethyl sulfoxide (DMSO), acetonitrile, and mixtures thereof. In certain cases, also aromatic solvents, e.g. benzene, toluene, ethylbenzene or xylenes, halogenated solvents, e.g. dichloromethane, chloroform, carbon tetrachloride, dichloroethane or chlorobenzene, aliphatic solvents, e.g. pentane, hexane, heptane, octane, ligroin, petroleum ether, cyclohexane and decalin, and mixtures thereof or with the above solvents, may be used. The solvent is preferably selected from among water, water-miscible organic solvents and mixtures thereof. The solvent is particularly preferably selected from among water, methanol, ethanol, n-propanol, isopropanol, n-butanol, tert-butanol and mixtures thereof.

[0031] Suitable solid carriers or fillers are mineral earths, e.g. silicates, silica gels, talc, kaolins, limestone, lime, chalk, clays, dolomite, diatomaceous earth, bentonite, calcium sulfate, magnesium sulfate, magnesium oxide; polysaccharides, e.g. cellulose, starch; fertilizers, e.g. ammonium sulfate, ammonium phosphate, ammonium nitrate, ureas; products of vegetable origin, e.g. cereal meal, tree bark meal, wood meal, nutshell meal, and mixtures thereof.

[0032] A multitude of different auxiliaries such as active substances and additives can be formulated in the biocide compositions according to the invention. Suitable auxiliaries include surfactants, thickeners, tackifiers and binders, chelating agents, further antimicrobial agents such as bactericides and fungicides, dispersants, emulsifiers, wetting agents, adjuvants, solubilizers, penetration enhancers, protective colloids, adhesion agents, humectants, repellents, attractants, feeding stimulants, compatibilizers, anti-freezing agents, anti-foaming agents, perfumes, colorants. In some cases auxiliaries especially perfumes can also be formulated at least partly in encapsulated form in order to enhance stability of the perfume or other auxiliaries and/or to facilitate the manufacturing process of the formulation. A detailed description of the encapsulation technologies is described by Unilever PLC in patent application EP 2838982.

[0033] The composition of the invention preferably comprises a liquid carrier and at least one auxiliary agent. The liquid carrier preferably comprises a solvent, such as water and/or one or more alcohols. In one preferred embodiment, the auxiliary agent comprises a surfactant.

[0034] Suitable surfactants are surface-active compounds, such as cationic, nonionic and amphoteric surfactants, block polymers, polyelectrolytes, and mixtures thereof. In certain cases, anionic surfactants may be applied as well. Covered are also combinations of various surfactant types (cationic, nonionic, amphoteric and anionic surfactants) in order to optimize the applicatory features e.g. cleaning properties and antimicrobial activity of the formulation.

[0035] The surfactants may be used in liquid form or in solid forms such as powders, granules, compacts, flakes or pastes.

[0036] Such surfactants can be used as emulsifier, dispersant, solubilizer, wetter, penetration enhancer, protective colloid, or adjuvant. They are for instance described in the disclosure IP.com Journal (2011), 12(1A), IPCOM000213522D, published on 20th December 2011 in section (b) and in IP.com Journal (2016), IP246396D published on 3rd June 2016. Examples of surfactants are listed in McCutcheon's, Vol.1: Emulsifiers & Detergents, McCutcheon's Directories, Glen Rock, USA, 2008 (International Ed. or North American Ed.).

[0037] Among surfactants, nonionic surfactants are most preferable as components of the present composition.

[0038] Such nonionic surfactants are typically selected from:

a) Alcohol ethoxylates such as C8-C18 fatty alcohols or oxo alcohols or Guerbet alcohols, each containing about 2 to 100 ethoxy units (commercially available e.g. from BASF SE under the trade name Dehydol LS, Dehydol LT, Dehydol 100, Lutensol AT, Lutensol AO, Lutensol M, Lutensol TO, Lutensol XA, Lutensol XP, Lutensol XL, Lutensol

5------------------------------------------------

ON, Dehydol 04 Deo, Dehydol O4, Emulan HE 50, Lutensol PO 5, Lutensol CS 6250, Degressal SD, Dehydem Supra, Dehypon G 162, Dehypon OCP 502, Dehypon 2574, Dehypon LS, Plurafac LF, Plurafac SLF, Dehypon LT, Dehypon O, Dehypon G, Dehypon E, Dehypon GRA, Dehypon KE, Dehypon WET, Dehydrol 980);

b) Alkylated polyglycosides (also known as "sugar surfactant") comprising a carbohydrate as hydrophilic moiety and fatty alcohols as hydrophobic component, which may be represented by the general formula:

$$R-O-G_p$$

where R is alkyl or alkenyl (especially C8-C14),

G is the residue of an aldose or ketose and

P is 1, 2, 3, 4, 5, 6, 7, 8, 9 or 10; examples of such surfactants, and their combinations with antimicrobial agents, which may also be used within the present invention, are disclosed in WO 2013/045340; in a further variant, the sugar surfactants to be used according to the invention are alkyl and/or alkenyl polyglycosides of the above formula in which R is an alkyl and/or alkenyl radical having 4 to 22 carbon atoms, G is a sugar radical having 5 or 6 carbon atoms and P is numbers from 1 to 10. In a further embodiment, the alkyl and/or alkenyl polyglycosides are derived from aldoses or ketoses having 5 or 6 carbon atoms; the component G in the above formula is selected in one embodiment from the group of hexoses, preferably from the group comprising allose, altrose, glucose, mannose, gulose, idose, galactose, talose, psicose, fructose, sorbose, tagatose, particularly preferably glucose, or the component G in the above formula is selected from the group of pentoses, preferably the group comprising ribulose, xyulose, ribose, arabinose, xylose, lyxose, particularly preferably xylose and/or arabinose; such nonionic surfactants are commercially available e.g. from BASF SE under the trade names Dehypound W 07 N, Glucopon 215 UP, Glucopon 225 DK, Glucopon 425 N/HH, Glucopon GD 70, Glucopon 50 G, Glucopon 600 CSUP, Glucopon 650 EC, Plantetex LLE;

c) Amine ethoxylates, such as C10-C18 fatty amines ethoxylated with 5 to 50 ethoxy units, and blends of such amine ethoxylates with ethoxylated alcohols noted above (commercially available e.g. from BASF SE under the trade names Lutensol FA 12K, Demelan VPC);

and/or

d) Polyethers such as polyethylene glycol, polypropylene glycol, and copolymers comprising polyethylene and polypropylene (typically block copolymers) such as available from BASF SE under the trade names Pluronic PE, Pluronic RPE, Pluriol E, Pluriol P.

[0039] As noted above, typical non-ionic surfactants are condensed products of ethylene oxide and/or propylene oxide with various reactive hydrogen-containing compounds reactive therewith having long hydrophobic chains (e.g. aliphatic chains of about 8 to 20 carbon atoms), which condensation products ("ethoxamers") contain hydrophilic polyoxyethylene moieties, such as condensation products of poly(ethyleneoxide) with fatty acids, fatty alcohols, fatty amides, polyhydric alcohols (e.g. sorbitan monostearate) and polypropylene oxide. Polyoxamers are e.g. block copolymers of polyoxyethylene and polyoxypropylene having an average molecular weight from about 3000 to 5000 and a preferred average molecular weight from about 3500 to 4000 and containing about 10-80% hydrophilic polyoxyethylene groups, by weight, of the block copolymer.

[0040] Further useful surfactants are amphoteric surfactants like C8-C18-betains, C8-C18-sulfobetains, C8-C24-alkylamido-C1-C4-alkylene betaines, imidazoline carboxylates, alkylamphocarboxylic acids, alkylamphocarboxylic acid (e.g. lauroamphoglycinate) and N-alkyl-beta-aminopropionate or-iminodipropionate can be used. In particular, the C10-C20-alkylamido-C1-C4-alkylenbetaine and coco fatty acid amide propylbetaine.

[0041] Further examples of non-ionic surfactants include the zwitterionic and amphoteric surfactants of US Pat. 2,658,072, 2,438,091, and 2,528,378, which are incorporated herein by reference.

[0042] In another preferred embodiment, the auxiliary agent comprises a polymer or thickener, often in addition to the above surfactant. Such components are typically selected from polyethylene imines (e.g. available under the trade names Lupasol PN 60 or Sokolan HP 20), cationic polyacrylates or polyacrylamides (e.g. available under the trade names Polyquart 149, Rheovis CDE, Rheovis FRC, Rheovis CSP), nonionic or amphoteric polymers or polyvinylpyrrolidones (e.g. available under the trade names Polyquart Pro A, Polyquart Ecoclean, Sokolan HP 22 G, Sokalan HP 50, Sokalan HP 53, Sokalan HP 165, Sokalan HP 56, Sokalan HP 66 K).

[0043] In another preferred embodiment, the auxiliary agent comprises a chelating agent, especially in addition to the above surfactant. Such chelating agents are typically selected from polycarboxylic acids and salts thereof, such as ethylenediaminetetraacetic acid (EDTA), the disodium salt or tetrasodium salt of EDTA, the trisodium salts of methylglycinodiacetic acid (MGDA) or nitrilotriacetic acid (NTA), which components are commercially available from BASF SE

6------------------------------------------------

under the trade names Trilon M, Trilon A, Trilon B, Trilon BD, Trilon BS, Trilon BX. The chelating agents used are available in various forms such as liquids, powders, compacts, granules.

[0044] In another preferred embodiment, the auxiliary agent comprises a further antimicrobial agent, especially in addition to the above surfactant. Such agents are typically selected from aldehydes, alcohols and chlorinated hydroxydiphenylethers, examples such as glutaraldehyde, glyoxal, phenoxyethanol, triclosan (the compound 2,4,4'-trichloro-2'-hydroxydiphenylether), and diclosan (i.e. the compound 4,4'-dichloro-2-hydroxydiphenylether) are commercially available from BASF SE under the trade names Protectol GA, Protectol GL, Protectol PE, Tinosan HP 100.

[0045] A preferred embodiment of the invention thus is an antimicrobial composition comprising, as an antimicrobial agent, at least one linear polymeric, ionic compound comprising imidazolium groups, and at least one carrier and/or at least one auxiliary agent, wherein the polymeric compound has a molecular weight and polydispersity as defined further above, is obtainable by a method as described above, and preferably conforms to the above formula I, wherein the auxiliary agent is selected from

i) non-ionic surfactants, such as polyethers or condensated products of ethylene oxide and/or propylene oxide with fatty acids, fatty alcohols, fatty amides, polyhydric alcohols; especially alcohol ethoxylates, alkylated polyglycosides, amine ethoxylates, polyethers;

ii) thickeners and binders, such as polyethylene imines, cationic polyacrylates, cationic polyacrylamides, polyvinylpyrrolidones, and nonionic or amphoteric polymers;

iii) chelating agents like polycarboxylic acids and salts thereof, such as ethylenediaminetetraacetic acid, its di-, tri- or tetrasodium salt, the trisodium salt of methylglycinodiacetic acid, nitrilotriacetic acid and salts thereof;

iv) further antimicrobial agents, especially aldehydes, alcohols, chlorinated hydroxydiphenylethers, such as glutaraldehyde, glyoxal, phenoxyethanol, triclosan, diclosan.

[0046] Especially preferred is a composition as noted above containing an auxiliary agent selected from the groups (i), (ii), (iii) and (iv), and a liquid carrier such as water, water-miscible organic solvents like methanol, ethanol, n-propanol, isopropanol, n-butanol, tert-butanol, and mixtures thereof. Of special technical importance is such composition comprising the liquid carrier and a surfactant (especially from the above group (i)) and a further component of group (ii). Also of special technical importance is such composition comprising the liquid carrier and a surfactant (especially from the above group (i)) and a further component of group (iii). Also of special technical importance is such composition comprising the liquid carrier and a surfactant (especially from the above group (i)) and a further component of group (iv).

[0047] The composition of the invention contains the polymeric, ionic compound comprising imidazolium groups generally in an amount ranging from 0.0001 to 30 % by weight of the composition; specific dosages for typical applications are given further below. Liquid concentrates (typically aqueous and/or alcoholic, e.g. using a polyhydric alcohol such as propylene glycol as the solvent) may be formulated, which contain up to 70% by weight of the present imidazolium polymer, typically 10 to 70%; an example is an aqueous solution containing about 50% by weight of the polymer. The auxiliary agent, too, is often present in an amount ranging from 0.0001 to 30 % by weight of the composition. In case that the present composition comprises a surfactant as the auxiliary (or one of the auxiliaries), this may be the main component; in case of a solid composition (e.g. a powder composition), the surfactant may make up e.g. 10 to 95% by weight of the composition. In case that the present composition is a liquid composition, a liquid carrier is typically present as a main component, making up e.g. 30 to 99.9999 % b.w. of the total composition, or, if an auxiliary is present, e.g. 30 to 98 % b.w. of the composition. The amounts of the present polymeric, ionic compound comprising imidazolium groups, of the carrier and of the auxiliary generally add up to 100 % of the composition.

[0048] The formulation of the invention may comprise the polymeric imidazolium compound of the invention in the mixture as obtained, e.g. of pH from the range 5 to 6, or in a pH adjusted way (typically after addition of a suitable base such as NaOH or KOH, or after addition of a suitable acid such as acetic acid or methanesulfonic acid in case that a low pH is desired). Typical is an aqueous formulation of a pH from the neutral to acidic range, e.g. from the range of pH 3 to 7, e.g. 5 to 6, or an aqueous formulation, which has a pH from the range of 7 to 10; the aqueous formulation contains at least 50 wt.-%, especially 80 to 99.8 wt.-%, of water.

[0049] Suitable adjuvants are compounds which have a neglectable or even no bioicial activity themselves, and which improve the biological performance of the polymeric, ionic compound comprising imidazolium groups on the target. Examples are surfactants, mineral or vegetable oils, and other auxiliaries. Further examples are listed by Knowles,

[0050] Adjuvants and additives, Agrow Reports DS256, T&F Informa UK, 2006, chapter 5.

[0051] Further suitable thickeners are polysaccharides (e.g. xanthan gum, carboxymethylcellulose), anorganic clays (organically modified or unmodified), polycarboxylates, and silicates. Further suitable bactericides and antimicrobial agents, such as bronopol and isothiazolinone derivatives, are as listed below.

[0052] Suitable anti-freezing agents are ethylene glycol, propylene glycol, urea and glycerin. Suitable anti-foaming agents are silicones, long chain alcohols, and salts of fatty acids. Suitable colorants (e.g. in red, blue, or green) are pigments of low water solubility and water-soluble dyes. Examples are inorganic colorants (e.g. iron oxide, titan oxide,

7------------------------------------------------

iron hexacyanoferrate) and organic colorants (e.g. alizarin-, azo- and phthalocyanine colorants).

[0053] Further suitable tackifiers or binders are polyvinylpyrrolidones, polyvinylacetates, polyvinyl alcohols, polyacrylates, biological or synthetic waxes, and cellulose ethers

[0054] Suitable surfactants such as cationic, amphoteric, non-ionic and anionic surfactants are widely known in the art.

[0055] Suitable cationic surfactants include quaternary surfactants, for example quaternary ammonium compounds with one or two hydrophobic groups, or salts of long-chain primary amines. Examples of suitable cationic surfactants are quaternized ethoxylated fatty amines, quaternized ethoxylated fatty oils and blends thereof and with further surfactants such as Dehyquart CSP, Demelan AU-39/Bio (commercially available from BASF SE). Preference is given to ammonium halides, such as alkyltrimethylammonium chlorides, dialkyldimethylammonium chlorides and trialkylmethylammonium chlorides, for example cetyltrimethylammonium chloride, stearyltrimethylammonium chloride, distearyldimethylammonium chloride, lauryldimethylammonium chloride, lauryldimethylbenzylammonium chloride and tricetyltrimethylammonium chloride. Further cationic surfactants that can be used in accordance with the invention are quaternised protein hydrolysates.

Also suitable in accordance with the invention are cationic silicone oils, such as, for example, the commercially available products Q2-7224 (manufacturer: Dow Corning; a stabilised trimethylsilylamodimethicone), Dow Corning 929 emulsion (comprising a hydroxylamino-modified silicone, which is also referred to as amodimethicone), SM-2059 (manufacturer: General Electric), SLM-55067 (manufacturer: Wacker) and also Abil®-Quat 3270 and 3272 (manufacturer: Th. Goldschmidt; diquaternary polydimethylsiloxanes, quaternium-80), or silicones, as described in WO 00/12057, especially page 45, line 9 to page 55, line 2.

Alkylamidoamines, especially fatty acid amidoamines, such as the stearylamidopropyltrimethylamine obtainable under the name Tego Amid® 18, are distinguished not only by a good conditioning action but also especially by their good biodegradability. Quaternary ester compounds, so-called "esterquats", such as the methyl hydroxyalkyldialkoyloxyalkylammonium methosulfates marketed under the trademark Stepantex®, are also very readily biodegradable.

[0056] An example of a quaternary sugar derivative that can be used as cationic surfactant is the commercial product Glucquat®100, according to CTFA nomenclature a "lauryl methyl gluceth-10 hydroxypropyl dimonium chloride".

[0057] A wide variety of anionic surfactants are potentially useful herein. Several examples of suitable anionic surfactants are disclosed in US Pat 3,929,678, which is incorporated herein by reference.
