Repository: sp-000-sim/my_server_files

File: 1294/markdown/EP3359580B1.md (part 2 of 8)
(19)
[0057] Preferably, the at least one positive charge is located at a heteroatom, further preferred at a nitrogen atom, a sulfur atom or a phosphorous atom, and especially preferred at a nitrogen atom. The at least one positive charge may also be delocalized over more than one heteroatom or over a group of atoms comprising at least one heteroatom and one or more carbon atom(s). Preferably, the heteroatom bearing the positive charge may be an atom of a corresponding heteroalkyl, heteroalkenyl, heteroalkynyl, heterocycloalkyl, heterocycloalkenyl, heterocycloalkynyl, heteroaryl, and heteroaryalkyl residue, or an atom of a substituent of a corresponding alkyl, heteroalkyl, alkenyl, heteroalkenyl, alkynyl, heteroalkynyl, cycloalkyl, heterocycloalkyl, cycloalkenyl, heterocycloalkenyl, cycloalkynyl, heterocycloalkynyl, aryl, heteroaryl, arylalkyl and heteroaryalkyl residue, respectively, each as defined above.

[0058] Preferably, R<sup>1</sup> is an organic residue selected from a C<sub>1</sub> to C<sub>30</sub> heteroalkyl, C<sub>1</sub> to C<sub>30</sub> heteroalkenyl, C<sub>1</sub> to C<sub>30</sub> heteroalkynyl, C<sub>3</sub> to C<sub>30</sub> heterocycloalkyl, C<sub>4</sub> to C<sub>30</sub> heterocycloalkenyl, C<sub>5</sub> to C<sub>30</sub> heterocycloalkynyl, C<sub>1</sub> to C<sub>30</sub> heteroaryl, or C<sub>1</sub> to C<sub>30</sub> heteroaryalkyl, each as defined above.

[0059] Preferably, the at least one positive charge is located at a nitrogen atom which is a substituent, e.g. in form of a -N<sup>+</sup>H<sub>3</sub> or =N<sup>+</sup>H<sub>2</sub> group, or which is part of a linear or branched chain, e.g. in form of a -N<sup>+</sup>H<sub>2</sub>R, -N<sup>+</sup>H(R')R<sup>-</sup>, or -N<sup>+</sup>(R')<sub>2</sub>R<sup>-</sup> group (with R and R' independently of each other being selected from an organic residue as defined herein), or which is part of a (partly) unsaturated or aromatic ring, e.g. an azolium ring, an imidazolium ring, a pyrazolium ring, a pyridinium ring, and the like. Especially preferred, the at least one positive charge is located at an ammonium nitrogen atom. In especially preferred embodiments, R<sup>1</sup> comprises a C<sub>1</sub> to C<sub>7</sub> heteroalkyl carrying a positive charge, preferably -CH<sub>2</sub>CH<sub>2</sub>NH<sub>3</sub><sup>+</sup>, -CH<sub>2</sub>CH<sub>2</sub>CH<sub>2</sub>NH<sub>3</sub><sup>+</sup>, -CH<sub>2</sub>CH<sub>2</sub>CH<sub>2</sub>CH<sub>2</sub>NH<sub>3</sub><sup>+</sup>, or -CH<sub>2</sub>CH<sub>2</sub>CH<sub>2</sub>CH<sub>2</sub>CH<sub>2</sub>NH<sub>3</sub><sup>+</sup>; or -CH<sub>2</sub>CH<sub>2</sub>-guanidinium, -CH<sub>2</sub>CH<sub>2</sub>CH<sub>2</sub>-guanidinium, -CH<sub>2</sub>CH<sub>2</sub>CH<sub>2</sub>CH<sub>2</sub>-guanidinium, or -CH<sub>2</sub>CH<sub>2</sub>CH<sub>2</sub>CH<sub>2</sub>CH<sub>2</sub>-guanidinium; or -CH<sub>2</sub>CH<sub>2</sub>-biguanidinium, -CH<sub>2</sub>CH<sub>2</sub>CH<sub>2</sub>-biguanidinium, -CH<sub>2</sub>CH<sub>2</sub>CH<sub>2</sub>CH<sub>2</sub>-biguanidinium, or -CH<sub>2</sub>CH<sub>2</sub>CH<sub>2</sub>CH<sub>2</sub>CH<sub>2</sub>-biguanidinium.

[0060] Preferably, R<sup>2</sup> is selected from the group consisting of C<sub>1</sub> to C<sub>12</sub> alkyl, C<sub>3</sub> to C<sub>12</sub> cycloalkyl, C<sub>1</sub> to C<sub>12</sub> heteroalkyl, C<sub>5</sub> to C<sub>12</sub> heterocycloalkyl, C<sub>6</sub> to C<sub>12</sub> aryl and C<sub>5</sub> to C<sub>12</sub> heteroaryl, wherein the respective residues are as defined above. Further preferred, R<sup>2</sup> is selected from C<sub>1</sub> to C<sub>4</sub> alkyl.

[0061] Preferably, the residues R<sup>3</sup> and R<sup>4</sup> are selected independently of each other from the group consisting of H, C<sub>1</sub> to C<sub>12</sub> alkyl, C<sub>3</sub> to C<sub>30</sub> cycloalkyl, C<sub>1</sub> to C<sub>12</sub> heteroalkyl, C<sub>5</sub> to C<sub>12</sub> heterocycloalkyl, C<sub>6</sub> to C<sub>12</sub> aryl and C<sub>5</sub> to C<sub>12</sub> heteroaryl, wherein the respective residues are as defined above. Further preferred, the C<sub>1</sub> to C<sub>12</sub> heteroalkyl is C<sub>1</sub> to C<sub>12</sub> alkoxy. Preferably, R<sup>3</sup> and R<sup>4</sup> are selected from the group consisting of H and C<sub>1</sub> to C<sub>3</sub> alkyl. Especially preferred, both R<sup>3</sup> and R<sup>4</sup> are H.

[0062] In especially preferred embodiments, R<sup>1</sup> is a C<sub>1</sub> to C<sub>30</sub> heteroalkyl, C<sub>1</sub> to C<sub>30</sub> heteroalkenyl, C<sub>1</sub> to C<sub>30</sub> heteroalkynyl, C<sub>3</sub> to C<sub>30</sub> heterocycloalkyl, C<sub>4</sub> to C<sub>30</sub> heterocycloalkenyl, C<sub>5</sub> to C<sub>30</sub> heterocycloalkynyl, C<sub>1</sub> to C<sub>30</sub> heteroaryl, or C<sub>1</sub> to C<sub>30</sub> heteroaryalkyl selected from the group consisting of residues having one of the general formula (II), (III), (IV), (V) or (VI) as defined below.

[0063] The organic residues having general formulae (II), (III), (IV) and (V):

![Chemical structure (II) showing a quaternized nitrogen atom (N+) bonded to R^6, R^7, and R^8 groups, and also bonded to a polymer chain segment represented by a wavy line with subscript m.]()

11------------------------------------------------

(III)

(IV)

(V)

[0064] In general formulae (II), (III), (IV) and (V),  $R^6$ ,  $R^7$ ,  $R^8$ ,  $R^9$ ,  $R^{10}$ ,  $R^{11}$  and  $R^{12}$  represent independently from each other H or an organic residue selected from linear, branched, cyclic, saturated, partially saturated and/or unsaturated  $C_1$  to  $C_{12}$  alkyl,  $C_2$  to  $C_{12}$  alkenyl,  $C_2$  to  $C_{12}$  alkynyl,  $C_3$  to  $C_{12}$  cycloalkyl,  $C_4$  to  $C_{12}$  cycloalkenyl,  $C_5$  to  $C_{12}$  cycloalkynyl,  $C_1$  to  $C_{12}$  heteroalkyl,  $C_2$  to  $C_{12}$  heteroalkenyl,  $C_2$  to  $C_{12}$  heteroalkynyl,  $C_3$  to  $C_{12}$  heterocycloalkyl,  $C_4$  to  $C_{12}$  heterocycloalkenyl,  $C_5$  to  $C_{12}$  heterocycloalkynyl,  $C_6$  to  $C_{12}$  aryl,  $C_7$  to  $C_{12}$  arylalkyl,  $C_5$  to  $C_{12}$  heteroaryl, and  $C_6$  to  $C_{12}$  heteroaryalkyl groups, which may be optionally substituted.

[0065] Preferably,  $R^6$ ,  $R^7$ ,  $R^8$ ,  $R^9$ ,  $R^{10}$ ,  $R^{11}$  and  $R^{12}$  are selected from H and  $C_1$  to  $C_6$  alkyl, and especially preferred from H and  $C_1$  to  $C_4$  alkyl. In the case where any of  $R^6$ ,  $R^7$ ,  $R^8$ ,  $R^9$ ,  $R^{10}$ ,  $R^{11}$  and  $R^{12}$  are H in formulae (III) and (V), these residues also comprise all the resonance structures of that molecule known to the skilled expert.

[0066] In general formulae (II) and (III), m is an integer selected from 0 to 12. Preferably, m is an integer from 1 to 4, more preferably 1 or 2, and especially preferred m = 2.

[0067] In general formulae (IV) and (V), p is an integer selected from 1 to 12. Preferably, p is an integer from 1 to 4, more preferably 1 or 2, and especially preferred p = 1.

[0068] Preferably, the organic residue having one of general formulae (II), (III), (IV) or (V) is present in form of a salt comprising a corresponding number of counterions (anions) per positive charge. Examples of corresponding anions are given below.

[0069] The organic residue having general formula (VI):

(VI)

[0070] In general formula (VI), Z is selected from azolium ions or salts, imidazolium ions or salts, pyrazolium ions or salts, triazolium ions or salts, tetrazolium ions or salts, pyridinium ions or salts, pyrimidinium ions or salts, triazinium ions or salts, tetrazinium ions or salts, azepinium ions or salts, diazepinium ions or salts, thiazolium ions or salts, thiadiazolium ions or salts, thiazinium ions or salts, oxazolium ions or salts, oxadiazolium ions or salts, aziridinium ions or salts, azirinium ions or salts, azetidinium ions or salts, pyrrolidinium ions or salts, piperidinium ions or salts, azepanium ion or salts, imidazolinium ions or salts, purinium ions or salts, sulfonium ions or salts, phosphonium ions or salts, guanidinium ions or salts, biguanidinium ions or salts, polyguanidinium ions or salts, and combi-

12------------------------------------------------

nations thereof; and q is an integer selected from 0 to 12.

[0071] Preferably, q is an integer selected from 1 to 4, more preferably 1 or 2.

[0072] Preferably, a salt of organic residues having general formulae (II), (III), (IV), (V) and (VI) comprises a corresponding number of counterions (anions) per positive charge. The anion comprises at least one negative charge, preferably from 1 to 3 negative charges. Preferably, the anion is a monovalent or divalent inorganic or organic anion. Preferably, the anion is a monovalent inorganic anion. Preferred examples of monovalent inorganic anions comprise hydroxide, halogenides, such as chloride, bromide, iodide, nitrate, hydrogen sulfate, dihydrogenphosphate or other conjugate bases of common monovalent inorganic acids. Preferred examples of divalent inorganic anions comprise sulfate, carbonate, hydrogen phosphate, etc., and other conjugate bases of common divalent inorganic acids. Preferred examples of trivalent inorganic anions comprise phosphate and other conjugate bases of common divalent inorganic acids.

[0073] Preferred examples of monovalent / divalent organic anions comprise mono-, bi- or trivalent organic ions such as trifluoroacetate, acetate, alkylsulfonate, alkylsulfate, tosylate, arylsulfonate, arylsulfate, citrate, or other conjugate bases of common organic acids, etc.

[0074] In preferred embodiments of the polymer according to the present invention, R<sup>1</sup> is a heteroalkyl residue represented by one of general formulae (II) or (III) with m being 1 or 2, and all of R<sup>6</sup>, R<sup>7</sup>, R<sup>8</sup>, R<sup>9</sup> and R<sup>10</sup> being identically H or C<sub>1</sub> to C<sub>4</sub> alkyl, preferably H or methyl or ethyl, and especially preferred H. In especially preferred embodiments of the polymer according to the present invention, R<sup>1</sup> is a C<sub>1</sub> to C<sub>7</sub> heteroalkyl carrying a positive charge, preferably -CH<sub>2</sub>CH<sub>2</sub>NH<sub>3</sub><sup>+</sup>, -CH<sub>2</sub>CH<sub>2</sub>CH<sub>2</sub>NH<sub>3</sub><sup>+</sup>, -CH<sub>2</sub>CH<sub>2</sub>CH<sub>2</sub>CH<sub>2</sub>NH<sub>3</sub><sup>+</sup>, or -CH<sub>2</sub>CH<sub>2</sub>CH<sub>2</sub>CH<sub>2</sub>CH<sub>2</sub>NH<sub>3</sub><sup>+</sup>; or -CH<sub>2</sub>CH<sub>2</sub>-guanidinium, -CH<sub>2</sub>CH<sub>2</sub>CH<sub>2</sub>-guanidinium, -CH<sub>2</sub>CH<sub>2</sub>CH<sub>2</sub>CH<sub>2</sub>-guanidinium, or -CH<sub>2</sub>CH<sub>2</sub>CH<sub>2</sub>CH<sub>2</sub>CH<sub>2</sub>-guanidinium; or -CH<sub>2</sub>CH<sub>2</sub>-biguanidinium, -CH<sub>2</sub>CH<sub>2</sub>CH<sub>2</sub>-biguanidinium, -CH<sub>2</sub>CH<sub>2</sub>CH<sub>2</sub>CH<sub>2</sub>-biguanidinium, or -CH<sub>2</sub>CH<sub>2</sub>CH<sub>2</sub>CH<sub>2</sub>CH<sub>2</sub>-biguanidinium. Especially preferred, R<sup>1</sup> is a -CH<sub>2</sub>-CH<sub>2</sub>-N<sup>+</sup>H<sub>3</sub> group, a -CH<sub>2</sub>-CH<sub>2</sub>-NH-C(=NH)-NH<sub>3</sub><sup>+</sup> group or a -CH<sub>2</sub>-CH<sub>2</sub>-(NH-[C(=NH)])<sub>2</sub>-NH<sub>3</sub><sup>+</sup> group.

[0075] It was found that polymers comprising a repeat unit A as defined in the preceding paragraphs provide synthetic mimics of antimicrobial peptides (SMAMPs), which are associated with especially advantageous properties, especially with advantageous antimicrobial and/or antifouling (protein-repellent) properties.

[0076] In especially preferred embodiments of the polymer according to the present invention, R<sup>1</sup> comprises an organic residue comprising a cationic moiety as defined herein, and R<sup>2</sup>, if present, is a hydrophobic organic residue. Herein, a hydrophobic organic residue is as defined above, without including a hydrophilic substituent. Preferably, the hydrophobic organic residue is selected from the group consisting of C<sub>1</sub> to C<sub>30</sub> alkyl, C<sub>2</sub> to C<sub>30</sub> alkenyl, C<sub>2</sub> to C<sub>30</sub> alkynyl, C<sub>3</sub> to C<sub>30</sub> cycloalkyl, C<sub>4</sub> to C<sub>30</sub> cycloalkenyl, C<sub>5</sub> to C<sub>30</sub> cycloalkynyl, C<sub>6</sub> to C<sub>30</sub> aryl and C<sub>7</sub> to C<sub>30</sub> arylalkyl, further preferred from the respective residues having up to 12 carbon atoms. Accordingly, R<sup>2</sup> is preferably selected from the group consisting of C<sub>1</sub> to C<sub>30</sub> alkyl, C<sub>2</sub> to C<sub>30</sub> alkenyl, C<sub>2</sub> to C<sub>30</sub> alkynyl, C<sub>3</sub> to C<sub>30</sub> cycloalkyl, C<sub>4</sub> to C<sub>30</sub> cycloalkenyl, C<sub>5</sub> to C<sub>30</sub> cycloalkynyl, C<sub>6</sub> to C<sub>30</sub> aryl and C<sub>7</sub> to C<sub>30</sub> arylalkyl, further preferred from the respective residues having up to 12 carbon atoms. Especially preferred, R<sup>2</sup> is selected from the group consisting of C<sub>1</sub> to C<sub>12</sub> alkyl and C<sub>6</sub> to C<sub>12</sub> aryl.

[0077] In further preferred embodiments of the polymer according to the present invention, R<sup>1</sup> is a residue having the general formula (II) or (III), preferably with R<sup>6</sup>, R<sup>7</sup>, R<sup>8</sup>, R<sup>9</sup> and R<sup>10</sup> being H or C<sub>1</sub> to C<sub>4</sub> alkyl, and R<sup>2</sup>, if present, is an unsubstituted C<sub>1</sub> to C<sub>12</sub> alkyl, both R<sup>3</sup> and R<sup>4</sup> are H, and each of X<sup>1</sup>, X<sup>2</sup>, Y<sup>1</sup> and Y<sup>2</sup> is O. In an especially preferred embodiment, R<sup>1</sup> is a residue having the general formula (II) or (III) with m being 1 or 2, and all of R<sup>6</sup>, R<sup>7</sup>, R<sup>8</sup>, R<sup>9</sup> and R<sup>10</sup> being identically H or C<sub>1</sub> to C<sub>4</sub> alkyl, and R<sup>2</sup>, if present, is an unsubstituted C<sub>1</sub> to C<sub>4</sub> alkyl, both R<sup>3</sup> and R<sup>4</sup> are H, and each of X<sup>1</sup>, X<sup>2</sup>, Y<sup>1</sup> and Y<sup>2</sup> is O.

[0078] In preferred embodiments of the polymer according to the present invention comprising a repeat unit having formula (I-a) or (I-b), R<sup>1</sup> is selected from the group -CH<sub>2</sub>CH<sub>2</sub>NH<sub>3</sub><sup>+</sup>, -CH<sub>2</sub>CH<sub>2</sub>CH<sub>2</sub>NH<sub>3</sub><sup>+</sup>, -CH<sub>2</sub>CH<sub>2</sub>CH<sub>2</sub>CH<sub>2</sub>NH<sub>3</sub><sup>+</sup>, or -CH<sub>2</sub>CH<sub>2</sub>CH<sub>2</sub>CH<sub>2</sub>CH<sub>2</sub>NH<sub>3</sub><sup>+</sup>; or -CH<sub>2</sub>CH<sub>2</sub>-guanidinium, -CH<sub>2</sub>CH<sub>2</sub>CH<sub>2</sub>-guanidinium, -CH<sub>2</sub>CH<sub>2</sub>CH<sub>2</sub>CH<sub>2</sub>-guanidinium, or -CH<sub>2</sub>CH<sub>2</sub>CH<sub>2</sub>CH<sub>2</sub>CH<sub>2</sub>-guanidinium; or -CH<sub>2</sub>CH<sub>2</sub>-biguanidinium, -CH<sub>2</sub>CH<sub>2</sub>CH<sub>2</sub>-biguanidinium, -CH<sub>2</sub>CH<sub>2</sub>CH<sub>2</sub>CH<sub>2</sub>-biguanidinium, -CH<sub>2</sub>CH<sub>2</sub>CH<sub>2</sub>CH<sub>2</sub>CH<sub>2</sub>-biguanidinium, and R<sup>2</sup> is selected from the group consisting of C<sub>1</sub> to C<sub>7</sub> alkyl, both R<sup>3</sup> and R<sup>4</sup> are H, and each of X<sup>1</sup>, X<sup>2</sup>, Y<sup>1</sup> and Y<sup>2</sup> is O.

[0079] In especially preferred embodiments, the polymer according to the present invention comprises a repeat unit A represented by general formula (I-a) or (I-b), wherein R<sup>1</sup> is a residue having the general formula (II), preferably with R<sup>6</sup>, R<sup>7</sup> and R<sup>8</sup> being H or C<sub>1</sub> to C<sub>4</sub> alkyl, and R<sup>2</sup> is an unsubstituted C<sub>1</sub> to C<sub>12</sub> alkyl; both R<sup>3</sup> and R<sup>4</sup> are H; and each of X<sup>1</sup>, X<sup>2</sup>, Y<sup>1</sup> and Y<sup>2</sup> is 0. Especially preferred, R<sup>2</sup> is a C<sub>1</sub> to C<sub>4</sub> alkyl.

[0080] In alternative preferred embodiments of the polymer according to the present invention comprising a repeat unit A having formula (I-c), both R<sup>1</sup> are a residue having the general formula (II) or (III), preferably with R<sup>6</sup>, R<sup>7</sup>, R<sup>8</sup>, R<sup>9</sup> and R<sup>10</sup> being H or C<sub>1</sub> to C<sub>4</sub> alkyl, both R<sup>3</sup> and R<sup>4</sup> are H, and each of X<sup>1</sup>, X<sup>2</sup>, Y<sup>1</sup> and Y<sup>2</sup> is O.

[0081] In other especially preferred embodiments, the polymer according to the present invention comprises a repeat unit A represented by general formula (I-c), wherein both R<sup>1</sup> are a residue having the general formula (II), preferably with R<sup>6</sup>, R<sup>7</sup> and R<sup>8</sup> being H or C<sub>1</sub> to C<sub>4</sub> alkyl, both R<sup>3</sup> and R<sup>4</sup> are H; and each of X<sup>1</sup>, X<sup>2</sup>, Y<sup>1</sup> and Y<sup>2</sup> is O.

[0082] In other especially preferred embodiments, the polymer according to the present invention comprises a repeat unit A represented by general formula (I-d), wherein R<sup>1</sup> is a residue having the general formula (II) or (III) with m being

13------------------------------------------------

1 or 2, preferably with R<sup>6</sup>, R<sup>7</sup>, R<sup>8</sup>, R<sup>9</sup> and R<sup>10</sup> being H or C<sub>1</sub> to C<sub>4</sub> alkyl, both R<sup>3</sup> and R<sup>4</sup> are H; and each of X<sup>1</sup>, X<sup>2</sup>, Y<sup>1</sup> and Y<sup>2</sup> is O.

[0083] In other especially preferred embodiments, the polymer according to the present invention comprises a repeat unit A represented by one of general formulae (I-e) or (I-f), wherein R<sup>1</sup> is a residue having the general formula (II or (III) with m being 1 or 2, preferably with R<sup>6</sup>, R<sup>7</sup>, R<sup>8</sup>, R<sup>9</sup> and R<sup>10</sup> being H or C<sub>1</sub> to C<sub>4</sub> alkyl, both R<sup>3</sup> and R<sup>4</sup> are H; and each of X<sup>1</sup>, X<sup>2</sup>, Y<sup>1</sup> and Y<sup>2</sup> is O.

[0084] In alternative preferred embodiments of the polymer according to the present invention comprising a repeat unit having formula (I-a) or (I-b), R<sup>1</sup> comprises a cationic moiety, preferably being an organic residue having one of general formulae (II), (III), (IV), (V), or (VI), as defined above, and especially preferred a -CH<sub>2</sub>-CH<sub>2</sub>-N<sup>+</sup>H<sub>3</sub> group, a -CH<sub>2</sub>-CH<sub>2</sub>-NH-C(=NH)-NH<sub>3</sub><sup>+</sup> group or a -CH<sub>2</sub>-CH<sub>2</sub>-(NH-[C(=NH)])<sub>2</sub>-NH<sub>3</sub><sup>+</sup> group, and R<sup>2</sup> comprises an anionic moiety, preferably a deprotonated carboxylic acid group, e.g. a C<sub>1</sub> to C<sub>12</sub> alkyl residue substituted with a deprotonated carboxylic acid group, similar as in the deprotonated repeat units of formulae (I-e) and (I-f).

[0085] It was surprisingly found that the polymer according to the present invention comprising a repeat unit having formula (I-a), (I-b), (I-c) or (I-d) as defined above exhibits very high antimicrobial properties. It is assumed that the general antimicrobial property is associated with the positive charge of residue R<sup>1</sup>, and can be further amplified in combination with a hydrophobic residue R<sup>2</sup>. Moreover, it was surprisingly found that the polymer according to the present invention comprising a repeat unit having formula (I-e) or (I-f) as defined above exhibits very high antifouling properties. It is assumed that the general antifouling property is associated with the Zwitterion character, which is present in those repeat units when Y<sup>3</sup> is deprotonated, preferably resulting in charge neutrality of the overall polymer. A similar effect may be observed in the polymer according to the present invention comprising a repeat unit having formula (I-a), (I-b), (I-c) or (I-d) when R<sup>2</sup> is an organic residue that comprises a group carrying a negative charge.

[0086] In an especially preferred embodiment of the polymer according to the present invention, the polymer consists of repeat units A only, wherein the repeat units A may be identical or different from each other. In case the repeat units A of the polymer are identical, the polymer may be referred to as a 'homopolymer' in the following.

[0087] A polymer according to the present invention preferably consists of repeat units A, wherein R<sup>1</sup> is a residue having the general formula (II) or (III) with m being 1 or 2, preferably with R<sup>6</sup>, R<sup>7</sup>, R<sup>8</sup>, R<sup>9</sup> and R<sup>10</sup> being H or C<sub>1</sub> to C<sub>4</sub> alkyl, R<sup>2</sup>, if present, is an unsubstituted C<sub>1</sub> to C<sub>12</sub> alkyl, both R<sup>3</sup> and R<sup>4</sup> are H, and each of X<sup>1</sup>, X<sup>2</sup>, Y<sup>1</sup> and Y<sup>2</sup> is O. In an especially preferred embodiment, R<sup>1</sup> is a residue having the general formula (II) or (III) with m being 1 or 2, and all of R<sup>6</sup>, R<sup>7</sup> and R<sup>8</sup> being identically H or C<sub>1</sub> to C<sub>4</sub> alkyl, R<sup>2</sup>, if present, is an unsubstituted C<sub>1</sub> to C<sub>4</sub> alkyl, both R<sup>3</sup> and R<sup>4</sup> are H, and each of X<sup>1</sup>, X<sup>2</sup>, Y<sup>1</sup> and Y<sup>2</sup> is 0. Especially preferred, R<sup>1</sup> is a -CH<sub>2</sub>-CH<sub>2</sub>-N<sup>+</sup>H<sub>3</sub> group, a -CH<sub>2</sub>-CH<sub>2</sub>-NH-C(=NH)-NH<sub>3</sub><sup>+</sup> group or a -CH<sub>2</sub>-CH<sub>2</sub>-(NH-[C(=NH)])<sub>2</sub>-NH<sub>3</sub><sup>+</sup> group, R<sup>2</sup>, if present, is an unsubstituted C<sub>1</sub> to C<sub>4</sub> alkyl, both R<sup>3</sup> and R<sup>4</sup> are H, and each of X<sup>1</sup>, X<sup>2</sup>, Y<sup>1</sup> and Y<sup>2</sup> is 0.

[0088] It was found that a homopolymer of the invention consisting of repeat units A is associated with all advantageous properties required to solve the object of the present invention.

[0089] In particular, it was surprisingly found that the homopolymer comprising a repeat unit having formula (I-a), (I-b), (I-c) or (I-d) exhibits very high antimicrobial properties. Moreover, it was surprisingly found that the homopolymer comprising a repeat unit having formula (I-e) or (I-f) exhibits very high antifouling properties, especially when Y<sup>3</sup> is deprotonated.

[0090] Preferably, the homopolymer has a molecular weight of from 1000 g/mol to 1000000 g/mol, further preferred of from 2000 g/mol to 100000 g/mol, and especially preferred of from 3000 g/mol to 50000 g/mol.

[0091] In preferred embodiments of the present invention, the homopolymer comprises repeat units having the general formula (I-a), (I-b), (I-c) or (I-d) with X<sup>1</sup> = X<sup>2</sup> = Y<sup>1</sup> = Y<sup>2</sup> = 0, R<sup>1</sup> being an organic residue having formula (II), (III), (IV) or (V), and R<sup>2</sup> = C<sub>3</sub> to C<sub>7</sub> alkyl, cycloalkyl, heteroalkyl alkenyl, heteroalkenyl, cyloalkenyl, heterocycloalkenyl, alkynyl, or heteroalkynyl or C<sub>5</sub> to C<sub>7</sub> aryl, heteroaryl, alkylaryl, or heteroalkylaryl, as defined above; preferably with X<sup>1</sup> = X<sup>2</sup> = Y<sup>1</sup> = Y<sup>2</sup> = 0, R<sup>1</sup> being an organic residue having formula (II), (III), (IV) or (V) (with m = 2 or p = 1 and R<sup>6</sup>, R<sup>7</sup>, R<sup>8</sup>, R<sup>9</sup>, R<sup>10</sup>, R<sup>11</sup> and R<sup>12</sup> = H), and R<sup>2</sup> = C<sub>3</sub> to C<sub>7</sub> alkyl, heteroalkyl, benzyl or phenyl; and especially preferred with X<sup>1</sup> = X<sup>2</sup> = Y<sup>1</sup> = Y<sup>2</sup> = 0, R<sup>1</sup> being an organic residue having formula (II) or (III) (with m = 2 and R<sup>6</sup>, R<sup>7</sup>, R<sup>8</sup>, R<sup>9</sup>, R<sup>10</sup> = H), and R<sup>2</sup> = C<sub>3</sub> to C<sub>5</sub> alkyl or phenyl.

[0092] In other preferred embodiments of the present invention, the homopolymer comprises repeat units having the general formula (I-a), (I-b), (I-c) or (I-d) with X<sup>1</sup> = X<sup>2</sup> = O, and one of Y<sup>1</sup> or Y<sup>2</sup> being NH and the other one of Y<sup>1</sup> or Y<sup>2</sup> being O, R<sup>1</sup> being an organic residue having formula (II), (III), (IV) or (V), and R<sup>2</sup> = C<sub>3</sub> to C<sub>7</sub> alkyl, cycloalkyl, heteroalkyl alkenyl, heteroalkenyl, cyloalkenyl, heterocycloalkenyl, alkynyl, or heteroalkynyl or C<sub>5</sub> to C<sub>7</sub> aryl, heteroaryl, alkylaryl, or heteroalkylaryl, as defined above; preferably with X<sup>1</sup> = X<sup>2</sup> = O, and one of Y<sup>1</sup> or Y<sup>2</sup> being NH and the other one of Y<sup>1</sup> or Y<sup>2</sup> being O, R<sup>1</sup> being an organic residue having formula (II), (III), (IV) or (V) (with m = 2 or p = 1 and R<sup>6</sup>, R<sup>7</sup>, R<sup>8</sup>, R<sup>9</sup>, R<sup>10</sup>, R<sup>11</sup> and R<sup>12</sup> = H), and R<sup>2</sup> = C<sub>3</sub> to C<sub>7</sub> alkyl, heteroalkyl, benzyl or phenyl; and especially preferred with X<sup>1</sup> = X<sup>2</sup> = O, and one of Y<sup>1</sup> or Y<sup>2</sup> being NH and the other one of Y<sup>1</sup> or Y<sup>2</sup> being O, R<sup>1</sup> being an organic residue having formula (II) or (III) (with m = 2 and R<sup>6</sup>, R<sup>7</sup>, R<sup>8</sup>, R<sup>9</sup>, R<sup>10</sup> = H), and R<sup>2</sup> = C<sub>3</sub> to C<sub>5</sub> alkyl or phenyl.

[0093] In other preferred embodiments of the present invention, the homopolymer comprises repeat units having the

14------------------------------------------------

general formula (I-a), (I-b), (I-c) or (I-d) with  $X^1 = X^2 = O$ ,  $Y^1 = Y^2 = NH$ ,  $R^1$  being an organic residue having formula (II), (III), (IV) or (V), and  $R^2 = C_3$  to  $C_7$  alkyl, cycloalkyl, heteroalkyl alkenyl, heteroalkenyl, cyloalkenyl, heterocycloalkenyl, alkynyl, or heteroalkynyl or  $C_5$  to  $C_7$  aryl, heteroaryl, alkylaryl, or heteroalkylaryl, as defined above; preferably with  $X^1 = X^2 = O$ ,  $Y^1 = Y^2 = NH$ ,  $R^1$  being an organic residue having formula (II), (III), (IV) or (V) (with  $m = 2$  or  $p = 1$  and  $R^6$ ,  $R^7$ ,  $R^8$ ,  $R^9$ ,  $R^{10}$ ,  $R^{11}$  and  $R^{12} = H$ ), and  $R^2 = C_3$  to  $C_7$  alkyl, heteroalkyl, benzyl or phenyl; and especially preferred with  $X^1 = X^2 = O$ ,  $Y^1 = Y^2 = NH$ ,  $R^1$  being an organic residue having formula (II) or (III) (with  $m = 2$  and  $R^6$ ,  $R^7$ ,  $R^8$ ,  $R^9$ ,  $R^{10} = H$ ), and  $R^2 = C_3$  to  $C_5$  alkyl or phenyl.

[0094] In another especially preferred embodiment of the polymer according to the present invention, the polymer comprises, in addition to the at least one repeat unit A, at least one further repeat unit B. Repeat unit B is derived from another monomer that is copolymerizable with repeat units A, which are derived from itaconic acid, its sulfur containing analogues or its respective derivatives. Monomers known to copolymerize with itaconic acid and/or itaconates are known to a person skilled in the art, for example from M. Mishra / Y. Yagci: Handbook of Vinyl Polymers: Radical Polymerization, Process, and Technology, Second Edition (Plastics Engineering), CRC Press, 2016; or K. Matyjaszewski / T. P. Davis: Handbook of Radical Polymerization; Wiley, 2002.

[0095] Preferably, repeat unit B is derived from a compound selected from the group consisting of vinyl ether, styrene or styrene derivatives, N-vinylpyrrolidone, vinyl chloride, vinyl acetate, vinylpyridine, vinylpyridinium ions or salts, a compound having general formula (VII) and a compound having general formula (VIII) as specified below. Preferably, a vinyl ether is a  $C_1$  to  $C_{12}$  alkyl, alkenyl, or alkynyl vinyl ether, more preferably a  $C_2$  alkyl, alkenyl, or alkynyl vinyl ether.

[0096] Alternatively, repeat unit B may also be derived from itaconic acid, its sulfur containing analogues or its respective derivatives, as long as the respective repeat unit B is not a repeat unit A represented by one of general formulae (I-a), (I-b), (I-c), (I-d), (I-e) and (I-f). For example, repeat unit B may be itaconic acid, its anhydride or an itaconic acid derivative, such as, e.g., a mono or di alkyl ester or amide, and the like. For example, repeat unit B may also be a derivative of itaconic acid, as represented by general formula (I-c), (I-d), (I-e) or (I-f), wherein each residue  $R^1$  is substituted by a residue  $R^2$ , and wherein all of  $R^3$ ,  $R^4$ ,  $X^1$ ,  $X^2$ ,  $Y^1$ , and  $Y^2$  are as defined for general formulae (I-c), (I-d), (I-e) and (I-f). Especially preferred examples comprise the mono and di  $C_1$  to  $C_4$  alkyl esters or amides of itaconic acid as well as the  $C_1$  to  $C_4$  alkyl imide of itaconic acid.

[0097] The compound having general formula (VII):

![Chemical structure (VII) showing a central carbon atom double-bonded to two oxygen atoms (C=O). The central carbon is also bonded to a single R group (R^14) and a single R group (R^13).]()

(VII)

[0098] Herein,  $R^{13}$  is selected from the group consisting of H and  $C_1$  to  $C_{12}$  alkyl, preferably H and  $C_1$  to  $C_6$  alkyl, and especially preferred H and methyl.

[0099]  $R^{14}$  is selected from the group consisting of H and an organic residue selected from  $C_1$  to  $C_{12}$  alkyl and  $C_1$  to  $C_{12}$  heteroalkyl. Preferably,  $R^{14}$  is H,  $C_1$  to  $C_6$  alkyl or  $C_1$  to  $C_4$  heteroalkyl, more preferably H,  $C_1$  to  $C_4$  alkyl, especially methyl or ethyl,  $-CH_2-CH_2-OH$  or  $-CH_2-CH_2-NH_2$ .

[0100] The compound having general formula (VIII):

15------------------------------------------------

![Chemical structure (VIII) showing a central nitrogen atom bonded to R, R^17, and a carbonyl group (C=O). The carbonyl carbon is also bonded to a double bond and R^15.]()(VIII)

[0101] Herein,  $R^{15}$  is selected from the group consisting of H and  $C_1$  to  $C_{12}$  alkyl, preferably from H and  $C_1$  to  $C_6$  alkyl, and especially preferred from H and methyl.  $R^{16}$  and  $R^{17}$  are selected independently of each other from the group consisting of H and an organic residue selected from  $C_1$  to  $C_{12}$  alkyl and  $C_1$  to  $C_{12}$  heteroalkyl. Preferably,  $R^{16}$  and  $R^{17}$  are selected from H,  $C_1$  to  $C_6$  alkyl and  $C_1$  to  $C_4$  heteroalkyl, more preferably from H, linear  $C_1$  to  $C_4$  alkyl, isopropyl,  $-CH_2OH$ ,  $-CH_2CH_2OH$  and  $-CH_2CH_2NH_2$ .

[0102] It was surprisingly found that a polymer according to the present invention comprising repeat units A and B is associated with all advantageous properties required to solve the object of the present invention. In particular, it was surprisingly found that the copolymer comprising repeat units A and B exhibits optimized antimicrobial activity and cell-compatibility with human cells (for overall positively charged polymers) and optimized antifouling (protein-repellent) activity and cell-compatibility with human cells (for overall zwitterionic polymers).

[0103] In an especially preferred embodiment, the repeat unit B is based on a compound having general formula (VIII) with  $R^{16}$  and  $R^{17}$  selected from linear  $C_1$  to  $C_4$  alkyl,  $-CH_2OH$ ,  $-CH_2CH_2OH$  or isopropyl, especially dimethylacrylamide (DMAA), dimethylmethacrylamide, or having the general formula (VII), especially hydroxyethylacrylate and hydroxymethylacrylate, and the repeat unit A is as defined above, wherein  $R^1$  is a residue having the general formula (II) or (III) with m being 1 or 2, and all of  $R^6$ ,  $R^7$ ,  $R^8$ ,  $R^9$  and  $R^{10}$  being identically H or  $C_1$  to  $C_4$  alkyl,  $R^2$ , if present, is an unsubstituted  $C_1$  to  $C_4$  alkyl, both  $R^3$  and  $R^4$  are H, and each of  $X^1$ ,  $X^2$ ,  $Y^1$  and  $Y^2$  is O. Especially preferred is a polymer comprising a repeat unit A, preferably having general formula (I-a) or (I-b), wherein  $R^1$  is a residue having the general formula (II) or (III) with m being 2, and all of  $R^6$ ,  $R^7$ ,  $R^8$ ,  $R^9$  and  $R^{10}$  being identically H,  $R^2$  is an unsubstituted  $C_1$  to  $C_4$  alkyl, both  $R^3$  and  $R^4$  are H, and each of  $X^1$ ,  $X^2$ ,  $Y^1$  and  $Y^2$  is O in general formula (I), in combination with a repeat unit B derived from dimethylacrylamide (DMAA), dimethylmethacrylamide, hydroxyethylacrylate, hydroxymethylacrylate or N-isopropylacrylamide.

[0104] In another especially preferred embodiment, the repeat unit B is based on styrene as a co-monomer, in combination with a repeat unit A is as defined above, preferably having general formula (I-a) or (I-b), wherein  $R^1$  is a residue having the general formula (II) or (III) with m being 2, and all of  $R^6$ ,  $R^7$ ,  $R^8$ ,  $R^9$  and  $R^{10}$  being identically H,  $R^2$ , if present, is an unsubstituted  $C_1$  to  $C_4$  alkyl, both  $R^3$  and  $R^4$  are H, and each of  $X^1$ ,  $X^2$ ,  $Y^1$  and  $Y^2$  is O.

[0105] Preferably, the copolymer has a molecular weight of from 1000 g/mol to 1000000 g/mol, further preferred of from 2000 g/mol to 100000 g/mol, and especially preferred of from 3000 g/mol to 50000 g/mol.

[0106] In a preferred embodiment, the polymer according to the present invention is a copolymer consisting of repeat units A and B. Preferably, the molar ratio of repeat units A to repeat units B is from 99:1 to 1:99, preferably from 10:1 to 1:10, further preferred from 2:1 to 1:2, further preferred from 3:2 to 2:3, and especially preferred about 1:1.

[0107] Preferably, the overall molar fraction  $r$  of the different repeat units A (which are defined as  $A_i$ , wherein each  $A_i$  is present at a molar fraction  $r_i$ ) is from 0.01 to 0.99 and the overall molar fraction  $s$  of the different repeat units B (which are defined as  $B_j$ , where each  $B_j$  is present at a molar fraction  $s_j$ ) is from 0.01 to 0.99, wherein the sum of  $r$  and  $s$  is 1 ( $r+s = 1$ ) for each combination. Herein,  $r$  is defined as the sum of all the respective molar fractions  $r_i$  ( $r = \sum r_i$ ), wherein the molar fractions of the different repeat units  $A_i$  are referred to as  $r_i$ , and the different versions of repeat unit A are referred to as  $A_i$ . Similarly,  $s$  is defined as the sum of all the respective molar fractions  $s_j$  ( $s = \sum s_j$ ), wherein the molar fractions of the different repeat units  $B_j$  are referred to as  $s_j$ , and the different versions of repeat unit B are referred to as  $B_j$ . Further preferred,  $r$  is from 0.4 to 0.6 and  $s$  is from 0.4 to 0.6, wherein the sum of  $r$  and  $s$  is 1 for each combination. Especially preferred, both  $r$  and  $s$  are about 0.5 in the polymer according to the present invention.

[0108] Preferably, the polymer according to the present invention additionally comprises at least one repeat unit C comprising a crosslinking moiety. Preferably, a crosslinking moiety in repeat unit C is selected from a photo-crosslinking moiety and a thermally activated crosslinking moiety.

[0109] Herein, the term 'photo-crosslinking moiety' refers to a function that can be used to cross-link the polymer by

16------------------------------------------------

radiation. Preferably, crosslinking is caused by irradiation with microwaves, NIR, visible or UV radiation, or the like, more preferably by irradiation with UV radiation. Suitable photo-crosslinking moieties are well-known to a person skilled in the art, e.g. from G.T. Hermanson, Bioconjugate Techniques, 3rd Edition, Academic Press, 2013, or V.V. Krongauz, A.D. Trifunac, Processes in Photo-reactive Polymers, Chapman & Hall, 1995; or Reiser/Arnost; Photo-reactive Polymers: The Science and Technology of Resists, Wiley Interscience, 1989. Preferably, a photo-crosslinking moiety comprises a suitable photo-reactive group, e.g. a group comprising an aryl azide group (e.g. phenyl azides), an azide group, a diazo group, a diazirine group, a ketone group, a quinone group, an organic dye, or the like. Upon "activation" with an appropriate energy source, the photo-reactive group generates an active species such as, e.g., a radical or biradical, including, for example, a nitrene, carbene, excited states of ketone, or the like.

[0110] Preferably, the photo-crosslinking moiety comprises an aryl ketone group, such as acetophenone, benzophenone, anthrone, and anthrone-like heterocycles (i.e., heterocyclic analogs of anthrone such as those having N, O, or S in the 10-position), or their substituted (e.g., ring substituted) derivatives. Examples of aryl ketones include heterocyclic derivatives of anthrone, including acridone, xanthone, and thioxanthone, and their ring substituted derivatives. Other suitable photo-crosslinking moieties comprise quinone such as, for example, anthraquinone. The functional groups of such aryl ketones can undergo multiple activation/inactivation/reactivation cycles. For example, benzophenone is capable of photochemical excitation with the initial formation of an excited singlet state that undergoes intersystem crossing to the triplet state. The excited triplet state can insert into carbon-hydrogen bonds by abstraction of a hydrogen atom (e.g., from a polymer, from a (pretreated) substrate and/or from a polymeric coating layer), thus creating a radical pair. Subsequent collapse of the radical pair leads to formation of a new carbon-carbon bond. If a reactive bond (e.g., carbon/hydrogen) is not available for bonding, the ultraviolet light-induced excitation of the benzophenone group is reversible and the molecule returns to ground state energy level upon removal of the energy source.

[0111] Alternatively, the photo-reactive crosslinking moiety may comprise a function selected from e.g. arylazide ( $C_6R_5N_3$ ) such as phenyl azide and 4-fluoro-3-nitrophenyl azide; acyl azide ( $-CO-N_3$ ) such as benzoyl azide and p-methylbenzoyl azide; azidoformate ( $-O-CO-N_3$ ) such as ethyl azidoformate and phenyl azidoformate; sulfonyl azide ( $-SO_2-N_3$ ) such as benzenesulfonyl azide; and phosphoryl azide ( $RO_2PON_3$ ) such as diphenyl phosphoryl azide and diethyl phosphoryl azide. Diazo compounds constitute another class of photo-reactive groups and include diazoalkanes ( $-CHN_2$ ) such as diazomethane and diphenyldiazomethane; diazoketones ( $-C(=O)-CHN_2$ ) such as diazoacetophenone and 1-trifluoromethyl-1-diazo-2-pentanone; diazoacetates ( $-O-C(=O)-CHN_2$ ) such as t-butyl diazoacetate and phenyl diazoacetate; and beta-keto-alpha-diazoacetates ( $-C(=O)-CN_2-C(=O)-O-$ ) such as t-butyl alpha diazoacetoacetate; etc. R may be preferably hydrogen or an alkyl as defined above. Other photo-reactive groups include the diazirines ( $-CHN_2$ ) such as 3-trifluoromethyl-3-phenyldiazirine; and ketenes ( $-CH-C(=O)-$ ) such as ketene and diphenylketene.

[0112] Advantageously, the inventive polymer comprising a repeat unit C with a photo-crosslinking moiety can be photo-crosslinked by itself. Thus, no external photo-crosslinker must be added. However, the inventive photo-crosslinkable polymer can also be used in combination with a suitable external photo-crosslinker, which may be selected from any suitable compound forming covalent bonds to a substrate and/or the polymer of the invention upon subjecting the compound to radiation, as defined above. For example, the inventive photo-crosslinkable polymer can be attached to the surface of a substrate by radiation if the surface of the substrate is previously provided with a suitable photo-crosslinker, for example  $(EtO)_3-Si-CH_2-CH_2-CH_2-O-C_6H_4-C(=O)-C_6H_5$ , or the like. Moreover, the inventive photo-crosslinkable polymer can also be used in combination with a suitable external thermo-crosslinker, as defined below.
