Repository: sp-000-sim/my_server_files

File: 1294/markdown/EP3359580B1.md (part 3 of 8)
(19)
[0113] The term 'thermally activated crosslinking moiety' refers to a function that can be used to cross-link the polymer by heat ('thermo-crosslinker'). Preferably, crosslinking is caused by heating in the range of from 40 to 200°C, more preferably in the range of from 60 to 120°C. In the context of the present invention, such a thermo-crosslinking moiety or thermo-crosslinker may be selected from any suitable compound forming covalent bonds to a substrate and/or the polymer of the invention upon subjecting the compound to heat treatment. Suitable thermo-crosslinking or thermo-setting groups are known in the art, e.g. from H. Dodiuk / S. Goodman, Handbook of Thermoset Plastics, 3rd Edition, 2013.

[0114] Advantageously, the inventive polymer comprising a repeat unit C with a thermocrosslinking moiety can be thermally crosslinked by itself. Thus, no external thermo-crosslinker must be added. However, the inventive thermocrosslinkable polymer can also be used in combination with a suitable external thermocrosslinker, which may be selected from any suitable compound forming covalent bonds to a substrate and/or the polymer of the invention upon subjecting the compound to heat, as defined above. For example, the inventive thermo-crosslinkable polymer can be attached to the surface of a substrate by radiation if the surface of the substrate is previously provided with a suitable thermocrosslinker, for example  $Cl(Me)_2-Si-CH_2-CH_2-C_6H_4-SO_3-N_3$ , or the like. Moreover, the inventive thermo-crosslinkable polymer can also be used in combination with a suitable external photo-crosslinker, as defined above.

[0115] To be able to react with a thermo-crosslinking moiety or a thermo-crosslinker, the polymer of the invention may have to be modified by a post-polymerization process in order to introduce suitable functional groups, for example a  $C_6H_4-SO_3-N_3$  group, a vinyl group, a vinyl ether group, an acryloyl group, a methacryloyl group, or any other thermo-setting group known to those skilled in the art, e.g. as indicated in H. Dodiuk / S. Goodman, Handbook of Thermoset Plastics, 3rd Edition, 2013. For example, if any of the repeat units  $A_i$  or  $B_i$  carry a residue containing an alkyl hydroxy

17------------------------------------------------

group, for example if  $R_1$  or  $R_2$  of any of the repeat units  $A_i$  comprise an alkyl hydroxy group, or if any  $B_i$  is 2-hydroxyethyl methacrylate, 2-hydroxyethyl acrylate, or the like, they may react with acryloyl chloride, methacryloyl chloride, vinyl chloride, allyl chloride, vinylbenzyl chloride, 2-(ethenyloxy)-1-methanesulfonate ethane diol, 2-e(ethenyloxy)-1-toluenesulfonate ethane diol, or the like, or any other reagent known to the skilled expert to introduce a vinyl, acryl or methacryl group into the polymer of the present invention by post-polymerization modification. The resulting modified polymer will then be thermo-crosslinkable without additional external crosslinker, and can be additionally surface-attached with a suitable thermocrosslinker on a substrate, for example  $Cl-Si(Me)_2-CH_2-CH_2-C_6H_4-SO_3-N_3$ , or the like.

[0116] Advantageously, a polymer according to the present invention that comprises a repeat unit C comprising a crosslinking moiety can be (covalently) attached to a material or substrate, preferably comprising a C-H bond. Preferably, the material or substrate is a polymer material, or a material or substrate selected from glass, ceramic, metal, silicon (wafer), and the like, which has been optionally pretreated (e.g. coated) with an organic moiety, preferably comprising a C-H bond. Thereby, the polymer of the present invention that comprises a repeat unit C can be used, e.g., for coating the surface of another material, substrate or product, thus providing the coated surface of the other material, substrate or product with antimicrobial and/or antifouling properties. Further, the polymer of the invention may be crosslinked to form a crosslinked polymer network.

[0117] In preferred embodiments, the repeat unit C comprises a photo-crosslinking moiety, preferably, a photo-crosslinking moiety comprising a benzophenone group.

[0118] Preferably, the repeat unit C is represented by general formula (IX) as defined in the following.

![Chemical structure (IX) showing a benzophenone group attached to a polymer chain. The chain consists of a repeating unit (X) repeated 't' times, followed by a repeating unit (X^5) repeated 'q' times, and ending with a C=C double bond attached to a group R^18. The structure is labeled (IX).]()

[0119] In general formula (IX),  $R^{18}$  is selected from H or an organic residue selected from  $C_1$  to  $C_{12}$  alkyl,  $C_2$  to  $C_{12}$  alkenyl,  $C_2$  to  $C_{12}$  alkynyl,  $C_3$  to  $C_{12}$  cycloalkyl, and  $C_6$  to  $C_{12}$  aryl. Preferably,  $R^{18}$  is selected from H, or  $C_1$  to  $C_6$  alkyl, alkenyl, and alkynyl, and especially preferred from H, methyl, ethyl, or vinyl.

[0120]  $X^4$  is selected from  $-O-$ ,  $-S-$ ,  $-NH-$ ,  $-NR-$ ,  $NR^2-$ ,  $-C(=O)-$ ,  $-C(=S)-$ ,  $-O-C(=O)-$ ,  $-C(=O)-O-$ ,  $-NH-C(=O)-$ ,  $-NR-C(=O)-$ ,  $-C(=O)-NH-$ ,  $-C(=O)-NR-$ ,  $-O-C(=O)-O-$ ,  $-NH-C(=O)-NH-$ ,  $-NR-C(=O)-NR-$ ,  $-NH-C=NH-NH-$ ,  $-NH-C=NR-NH-$ ,  $-NR-C=NH-NR-$ , and  $-NR-C=NR-NR-$ , wherein R represents a  $C_1$  to  $C_{30}$  alkyl residue and  $R'$  represents a  $C_1$  to  $C_{30}$  heteroalkyl residue, both as defined above. Preferably,  $X^4$  is selected from  $-O-$ ,  $-S-$ ,  $-NH-$ ,  $-NR-$ ,  $-O-C(=O)-$ ,  $-C(=O)-O-$ ,  $-NH-C(=O)-$ ,  $-NR-C(=O)-$ ,  $-C(=O)-NH-$ , and  $-C(=O)-NR-$ , more preferably from  $-O-$ ,  $-NH-$ ,  $-O-C(=O)-$ ,  $-C(=O)-O-$ ,  $-NH-C(=O)-$ , and  $-C(=O)-NH-$ .

[0121]  $X^5$  is selected from  $-O-$ ,  $-NH-$ , and  $-NR-$ , wherein R represents a  $C_1$  to  $C_{30}$  alkyl residue, as defined above.

[0122] q is an integer of from 0 (zero) to 12, preferably from zero to 8, and especially preferred from zero to 6, and t is an integer from zero to 1, preferably zero.

[0123] In a preferred embodiment of the compound having general formula (IX),  $R^{18}$  is H or methyl;  $X^4$  is O, S, NH, NR,  $-C(=O)-$ ,  $-C(=O)O-$ ,  $-OC(=O)-$ ,  $-C(=O)NH-$ , or  $-NHC(=O)-$ ;  $X^5$  is O or NH; and q is an integer from 1 to 4. In an even more preferred embodiment of the compound having the general formula (IX),  $R^{18}$  is H or methyl,  $X^4$  is O, NH,  $-C(=O)O-$ ,  $-OC(=O)-$ ,  $-C(=O)NH-$ , or  $-NHC(=O)-$ ,  $X^5$  is O or NH, and q is an integer from zero to 4 and t is one or zero. In an especially preferred embodiment of the compound having the general formula (IX),  $R^{18}$  is H or methyl,  $X^4$  is O,  $-C(=O)O-$  or  $-C(=O)NH-$ ,  $X^5$  is O, and q is from zero to 2, and t = zero. In another especially preferred embodiment of the compound having the general formula (IX),  $R^{18}$  is H or methyl,  $X^4$  is O,  $X^5$  is NH, and q = t = zero.

[0124] Advantageously, a polymer according to the present invention that comprises a repeat unit C derived from a compound having general formula (IX) can be crosslinked upon irradiation with radiation in the UV region, preferably in the region of from 200 to 400 nm, more preferably from 254 to 365 nm. Thereby, the polymer of the present invention can be attached to a material or substrate, e.g. a polymer material, and/or used for coating the surface of another material, substrate or product.

[0125] Preferably, the polymer according to the present invention comprises at least one repeat unit A as defined

18------------------------------------------------

above, optionally in combination with at least one repeat unit B as defined above, and at least one repeat unit C, wherein the repeat unit C comprises a crosslinking moiety.

[0126] Preferably, the at least one repeat unit C is comprised in the polymer of the present invention in a ratio of up to 20% (mol-%), preferably of from 0.005 to 20%, further preferred from 0.5 to 10%, and especially preferred from 1 to 5 %. If the polymer according to the invention comprises more than one different repeat units C are present in, the different repeat units are referred to as  $C_i$  in the following.

[0127] In an preferred embodiment, the polymer of the invention consists of repeat units  $A_i$  and  $C_i$ , wherein the one or more repeat units  $C_i$  are comprised in the polymer of the present invention in a ratio of up to 20%, preferably of from 0.005 to 20%, further preferred from 0.5 to 10%, and especially preferred from 1 to 5 %, with the respective balance being made up by the repeat units  $A_i$ .

[0128] Preferably, the sum of the molar fractions of repeat units  $C_i$  (defined as c) is from 0.005 to 0.200, the sum of the molar fractions of repeat units  $A_i$  (defined as r) is from 0.01 to 0.99 and the sum of the molar fractions of repeat units B (defined as s) is from 0.01 to 0.99, wherein in each case the sum of c and r and s is 1 ( $c+r+s = 1$ ) for each combination. Herein, c is defined as the sum of all the respective molar fractions  $c_i$ .

[0129] wherein the molar fractions of the different repeat units  $C_i$  are referred to as  $c_i$ , and the different versions of repeat unit C are referred to as  $C_i$ . Similarly, r is defined as the sum of all the respective molar fractions  $r_i$  ( $r = \sum r_i$ ), wherein the molar fractions of the different repeat units  $A_i$  are referred to as  $r_i$ , and the different versions of repeat unit A are referred to as  $A_i$ , and s is defined as the sum of all the respective molar fractions  $s_i$  ( $s = \sum s_i$ ), wherein the molar fractions of the different repeat units  $B_i$  are referred to as  $s_i$ , and the different versions of repeat unit B are referred to as  $B_i$ . Further preferred, c is from 0.01 to 0.20, more preferably 0.01 to 0.05, while, independently, r is preferred from 0.1 to 0.9, more preferably from 0.4 to 0.6, and s is preferred from 0.1 to 0.9, more preferably from 0.4 to 0.6, wherein  $c+r+s = 1$  for each combination. Especially preferred, both r and s are about equimolar in the polymer according to the present invention, wherein the remainder of the polymer is constituted by repeat units C with c from 0.005 to 0.100, preferably from 0.01 to 0.10, and especially preferred from 0.01 to 0.05.

[0129] Preferably, the total number (x) of all repeat units A, (optionally) B, and (optionally) C in the polymer of the present invention is from 2 to 4500, further preferred from 5 to 450, and especially preferred from 10 to 100. Thus, the polymer of the present invention has a molar mass of at least  $M \times 2$  g/mol, wherein M represents the average molar mass of all repeat units.

[0130] Preferably, the polymer of the present invention has a number average molecular weight  $M_n$  of from 220 to 1,000,000 g/mol, more preferred from 2,200 to 100,000 g/mol, further preferred from 2,200 to 50,000 g/mol, and especially from 2,200 to 10,000 g/mol. In the context of this invention, the number average molecular weight  $M_n$  of the polymer is determined by gel permeation chromatography, which is calibrated with a polymer standard that is soluble in an appropriate solvent that also dissolves the inventive polymer, for example poly(methyl methacrylate) in chloroform, poly(ethylene oxide) in aqueous solution, poly(methylmethacrylate) in trifluoroethanol, etc. The same method is also used for modified polymers of the present invention, such as, e.g. the polymer with appropriate protective groups, and the like.

[0131] In the gel permeation chromatography measurements for determining the number average molecular weight  $M_n$  of the polymer of the present invention, typical GPC conditions are used, e.g. SDV columns or GRAM columns (available from Polymer Standard Services, Mainz, Germany) for chloroform or tetrahydrofuran; Suprema or Novema columns (available from Polymer Standard Services, Mainz, Germany) for aqueous solutions; Suprema or Novema columns (available from Polymer Standard Services, Mainz, Germany) for trifluoroethanol. Typical flow conditions are from 0.5 to 1 ml/min, wherein an appropriate salt may be optionally added to aqueous solvents and trifluoroethanol as needed.

[0132] In another aspect of the present invention, the present invention provides the use of the inventive antimicrobial and/or antibiofouling (protein-repellent) polymer for preventing microbial growth and/or biofouling. Particularly preferred, the present invention provides the use of the inventive polymer for inhibiting the growth of bacteria and other pathogens (e.g. fungi), thereby preferably exhibiting a low toxicity to human cells. This allows for the use of the polymer of the present invention (or of compositions comprising the same) for the treatment and/or prevention of microbial infections in a (human) patient. Detailed examples are described below.

[0133] Preferably, the inventive antimicrobial and/or antibiofouling polymer exhibits a significant growth reduction of bacterial pathogens of at least about 7%, preferably at least about 70%, more preferably at least about 80%, even more preferably at least about 90%, likewise even more preferably at least about 95, 96, 97, 98, 99 or 99.99%, preferably of *E. coli*, *P. aeruginosa*, *K. pneumoniae*, *S. aureus*, *S. epidermidis*, and *E. faecalis* and other pathogens. In solution, this is preferably determined by a minimum inhibitory concentration assay as defined below. On surfaces, this is preferably determined by the spray assay defined below.

[0134] In another aspect of the present invention, the present invention provides monomers to be used in a method of producing the polymer according to the present invention. The polymer of the present invention can be produced by a polymerization reaction using the respective monomers.

[0135] The monomers of the present invention are derived from itaconic acid or its thiocarboxylic acid analogues (i.e.

19------------------------------------------------

comprising the corresponding carbothioic O and/or S acid groups) and are characterized by comprising at least one residue that is an organic residue comprising at least one cationic moiety having at least one positive charge, in particular an organic residue  $R^1$  as defined above.

[0136] Preferably, a monomer for the repeat unit A is represented by one of general formulae (X-a), (X-b), (X-c), (X-d), (X-e), and (X-f), wherein  $R^1$ ,  $R^2$ ,  $R^3$ ,  $R^4$ ,  $X^1$ ,  $X^2$ ,  $Y^1$ , and  $Y^2$  are defined as for general formulae (I-a), (I-b), (I-c), (I-d), (I-e) and (I-f) above.

![Chemical structure (X-a): A bicyclic monomer structure featuring two double bonds. The left double bond is labeled X^1, and the right double bond is labeled X^2. Substituents R^1, Y^1, R^2, Y^2, R^3, and R^4 are attached to the ring system.]()(X-a)![Chemical structure (X-b): A bicyclic monomer structure similar to (X-a), but with the substituents R^1 and R^2 swapped in position relative to the double bonds X^1 and X^2.]()(X-b)![Chemical structure (X-c): A bicyclic monomer structure similar to (X-a), but with the substituents R^1 and R^2 swapped in position relative to the double bonds X^1 and X^2.]()(X-c)

20------------------------------------------------

Chemical structure (X-d): A five-membered ring containing a nitrogen atom (N) and a double bond. Substituents are labeled R<sup>1</sup>, R<sup>3</sup>, R<sup>4</sup>, X<sup>1</sup>, and X<sup>2</sup>.

(X-d)

Chemical structure (X-e): A six-membered ring containing two double bonds. Substituents are labeled R<sup>1</sup>, R<sup>3</sup>, R<sup>4</sup>, X<sup>1</sup>, X<sup>2</sup>, Y<sup>1</sup>, Y<sup>3</sup>, and H.

(X-e)

Chemical structure (X-f): A six-membered ring containing two double bonds. Substituents are labeled R<sup>1</sup>, R<sup>3</sup>, R<sup>4</sup>, X<sup>1</sup>, X<sup>2</sup>, Y<sup>1</sup>, Y<sup>3</sup>, and H.

(X-f)

21------------------------------------------------

[0137] In general formulae (X-a), (X-b), (X-c), (X-d), (X-e), and (X-f), R<sup>1</sup> is an optionally substituted organic residue that comprises at least one cationic moiety having at least one positive charge; R<sup>2</sup> is an optionally substituted organic residue; R<sup>3</sup> and R<sup>4</sup> each represent independently from each other H or an optionally substituted organic residue; X<sup>1</sup> and X<sup>2</sup> are selected independently of each other from O or S; and Y<sup>1</sup> and Y<sup>2</sup> are selected independently of each other from O, S, NH, NR<sup>5</sup> or PR<sup>5</sup>, wherein R<sup>5</sup> is C<sub>1</sub> to C<sub>12</sub> alkyl as defined above.

[0138] In formulae (X-e) and (X-f), the group -C(=X<sup>2</sup>)-Y<sup>2</sup>-H may be present in its deprotonated form depending on environmental conditions, such as, e.g. adjacent groups, pH, ions contained in the environment, etc. Thus, the corresponding group -C(=X<sup>2</sup>)-Y<sup>2</sup>-H may be represented by -C(=O)O<sup>-</sup>, -C(=O)S<sup>-</sup>, -C(=S)O<sup>-</sup>, or -C(=S)S<sup>-</sup>, respectively. Optionally, these deprotonated groups may be conjugated with a suitable counterion, which may be a mono- or multivalent organic or inorganic cation. Preferred examples of suitable cations comprise alkali metal cations, such as, e.g., Na<sup>+</sup>, K<sup>+</sup>, etc., ammonium ions, such as, e.g., NH<sub>4</sub><sup>+</sup>, N(R<sup>5</sup>)<sub>4</sub><sup>+</sup>, etc.

[0139] In general formulae (X-a), (X-b), (X-c), (X-d), (X-e), and (X-f), R<sup>2</sup> preferably represents an organic residue, which is selected from an optionally substituted organic residue selected from the group consisting of linear or branched C<sub>1</sub> to C<sub>30</sub> alkyl, linear or branched C<sub>2</sub> to C<sub>30</sub> alkenyl, linear or branched C<sub>2</sub> to C<sub>30</sub> alkynyl, C<sub>3</sub> to C<sub>30</sub> cycloalkyl, C<sub>4</sub> to C<sub>30</sub> cycloalkenyl, C<sub>5</sub> to C<sub>30</sub> cycloalkynyl, C<sub>6</sub> to C<sub>30</sub> aryl, linear or branched C<sub>7</sub> to C<sub>30</sub> arylalkyl, linear or branched C<sub>1</sub> to C<sub>30</sub> heteroalkyl, linear or branched C<sub>2</sub> to C<sub>30</sub> heteroalkenyl, linear or branched C<sub>2</sub> to C<sub>30</sub> heteroalkynyl, C<sub>3</sub> to C<sub>30</sub> heterocycloalkyl, C<sub>3</sub> to C<sub>30</sub> heterocycloalkenyl, C<sub>4</sub> to C<sub>30</sub> heterocycloalkynyl, C<sub>5</sub> to C<sub>30</sub> heteroaryl, and linear or branched C<sub>6</sub> to C<sub>30</sub> heteroaryalkyl.

[0140] Preferably, R<sup>3</sup> and R<sup>4</sup> in general formulae (X-a), (X-b), (X-c), (X-d), (X-e), and (X-f) are selected independently of each other from the group consisting of H, C<sub>1</sub> to C<sub>12</sub> alkyl, C<sub>3</sub> to C<sub>30</sub> cycloalkyl, C<sub>1</sub> to C<sub>12</sub> heteroalkyl, C<sub>5</sub> to C<sub>12</sub> heterocycloalkyl, C<sub>6</sub> to C<sub>12</sub> aryl and C<sub>5</sub> to C<sub>12</sub> heteroaryl, wherein the respective residues are as defined above. Preferably, the C<sub>1</sub> to C<sub>12</sub> heteroalkyl is C<sub>1</sub> to C<sub>12</sub> alkoxy. Preferably, R<sup>3</sup> and R<sup>4</sup> are selected from the group consisting of H and C<sub>1</sub> to C<sub>3</sub> alkyl. Especially preferred, both R<sup>3</sup> and R<sup>4</sup> are H.

[0141] In general formulae (X-a), (X-b), (X-c), (X-d), (X-e), and (X-f), X<sup>1</sup> and X<sup>2</sup> are selected independently of each other from O or S. Preferably, both X<sup>1</sup> and X<sup>2</sup> are O.

[0142] In general formulae (X-a), (X-b), (X-c), (X-d), (X-e), and (X-f), Y<sup>1</sup> and Y<sup>2</sup> are selected independently of each other from O, S, NH, NR<sup>5</sup> or PR<sup>5</sup>, wherein R<sup>5</sup> is C<sub>1</sub> to C<sub>12</sub> alkyl as defined above. Preferably, R<sup>5</sup> is C<sub>1</sub> to C<sub>5</sub> alkyl, more preferably C<sub>1</sub> to C<sub>3</sub> alkyl. Preferably, Y<sup>1</sup> and Y<sup>2</sup> are O or NH. In preferred embodiments, both Y<sup>1</sup> and Y<sup>2</sup> are O, or both Y<sup>1</sup> and Y<sup>2</sup> are NH, or one of Y<sup>1</sup> and Y<sup>2</sup> is O, and the other one is NH. In an especially preferred embodiment, both Y<sup>1</sup> and Y<sup>2</sup> are O.

[0143] Preferably, R<sup>1</sup> in general formulae (X-a), (X-b), (X-c), (X-d), (X-e), and (X-f) is an organic residue that comprises at least one cationic moiety having at least one positive charge, wherein the at least one positive charge is located at a heteroatom, further preferred at a nitrogen atom, a sulfur atom or a phosphorous atom, and especially preferred at a nitrogen atom.

[0144] Preferably, the at least one positive charge is located at a nitrogen atom which is a substituent, e.g. in form of a -N<sup>+</sup>H<sub>3</sub> or =N<sup>+</sup>H<sub>2</sub> group, or which is part of a linear or branched chain, e.g. in form of a -N<sup>+</sup>H<sub>2</sub>R, -N<sup>+</sup>H(R')R<sup>-</sup>, or -N<sup>+</sup>(R')<sub>2</sub>R<sup>-</sup> group (with R and R' independently of each other being selected from an organic residue as defined herein), or which is part of a (partly) unsaturated or aromatic ring, e.g. an azolium ring, an imidazolium ring, a pyrazolium ring, a pyridinium ring, and the like. Especially preferred, the at least one positive charge is located at an ammonium nitrogen atom.

[0145] In especially preferred embodiments, R<sup>1</sup> is a C<sub>1</sub> to C<sub>30</sub> heteroalkyl, C<sub>1</sub> to C<sub>30</sub> heteroalkenyl, C<sub>1</sub> to C<sub>30</sub> heteroalkynyl, C<sub>1</sub> to C<sub>30</sub> heteroaryl, or C<sub>1</sub> to C<sub>30</sub> heteroaryalkyl selected from the group consisting of residues having one of the general formulae (II), (III), (IV), (V) or (VI) as defined above.

[0146] In general formulae (II), (III), (IV) and (V), the residues R<sup>6</sup>, R<sup>7</sup>, R<sup>8</sup>, R<sup>9</sup>, R<sup>10</sup>, R<sup>11</sup> and R<sup>12</sup> represent independently from each other H or an organic residue selected from linear, branched, cyclic, saturated, partially saturated and/or unsaturated C<sub>1</sub> to C<sub>12</sub> alkyl, C<sub>2</sub> to C<sub>12</sub> alkenyl, C<sub>2</sub> to C<sub>12</sub> alkynyl, C<sub>3</sub> to C<sub>12</sub> cycloalkyl, C<sub>4</sub> to C<sub>12</sub> cycloalkenyl, C<sub>5</sub> to C<sub>12</sub> cycloalkynyl, C<sub>1</sub> to C<sub>12</sub> heteroalkyl, C<sub>2</sub> to C<sub>12</sub> heteroalkenyl, C<sub>2</sub> to C<sub>12</sub> heteroalkynyl, C<sub>3</sub> to C<sub>12</sub> heterocycloalkyl, C<sub>4</sub> to C<sub>12</sub> heterocycloalkenyl, C<sub>5</sub> to C<sub>12</sub> heterocycloalkynyl, C<sub>6</sub> to C<sub>12</sub> aryl, C<sub>7</sub> to C<sub>12</sub> arylalkyl, C<sub>5</sub> to C<sub>12</sub> heteroaryl, and C<sub>6</sub> to C<sub>12</sub> heteroaryalkyl group, which may be optionally substituted.

[0147] In general formulae (II), (III), (IV) and (V), R<sup>6</sup>, R<sup>7</sup>, R<sup>8</sup>, R<sup>9</sup>, R<sup>10</sup>, R<sup>11</sup> and R<sup>12</sup> are preferably H or C<sub>1</sub> to C<sub>6</sub> alkyl, and especially preferred H or C<sub>1</sub> to C<sub>4</sub> alkyl.

[0148] In general formula (II) and (III), m is preferably an integer from 1 to 4, more preferably 1 or 2, and especially preferred m = 2.

[0149] In general formula (IV) and (V), p is preferably an integer from 1 to 4, more preferably 1 or 2, and especially preferred p = 1.

[0150] Alternatively, the monomer compound represented by general formulae (X-a), (X-b), (X-c), (X-d), (X-e), and (X-f) comprises a precursor of an organic residue comprising at least one cationic moiety having at least one positive charge. Preferably, the compound having general formulae (X-a), (X-b), (X-c), (X-d), (X-e), or (X-f) may comprise a precursor moiety for a cationic moiety, which is protected by one or more appropriate protective group(s).

22------------------------------------------------

[0151] For example, for certain embodiments of the repeat unit A having general formulae (I-a), (I-b), (I-c), (I-d), (I-e), and (I-f) that comprises a residue  $R^1$  in form of one of the residues having the general formula (II), (III), (IV) or (V) as defined above, wherein  $R^6$ ,  $R^7$ ,  $R^8$ ,  $R^9$ ,  $R^{10}$ ,  $R^{11}$  and/or  $R^{12}$  are equal to H, the corresponding residue  $R^1$  of the monomer compound having general formulae (X-a), (X-b), (X-c), (X-d), (X-e), or (X-f) needs to be protected by an appropriate protective group in order to be polymerizable.

[0152] For these embodiments, the monomer for the repeat unit A, which monomer is represented by general formulae (X-a), (X-b), (X-c), (X-d), (X-e), and (X-f), comprises a residue  $R^1$  represented by a general formula selected from general formulae (II-P), (III-P), (IV-P) and (V-P) as defined in the following.

![Chemical structure (II-P): A repeating unit showing a nitrogen atom substituted with P^2 and P^1 groups, connected to a polymer backbone indicated by a wavy line and subscript m.]()

(II-P)

![Chemical structure (III-P): A repeating unit showing a nitrogen atom substituted with P^6 and P^5 groups, connected to a polymer backbone indicated by a wavy line and subscript m. The structure includes a double bond and a 1-2 subscript.]()

(III-P)

![Chemical structure (IV-P): A repeating unit showing a nitrogen atom substituted with P^7 and P^8 groups, connected to a polymer backbone indicated by a wavy line and subscript p. The structure includes a double bond and a P^9 group.]()

(IV-P)

![Chemical structure (V-P): A repeating unit showing a nitrogen atom substituted with P^6 and P^5 groups, connected to a polymer backbone indicated by a wavy line and subscript m. The structure includes a double bond and a 1-2 subscript. It also shows a P^4 group and a P^9 group connected to a polymer backbone indicated by a wavy line and subscript p.]()

(V-P)

[0153] In general formulae (II-P), (III-P), (IV-P), and (V-P), m and p are as defined for formulae (II) and (III), and (IV)

23------------------------------------------------

and (V), respectively. In general formulae (II-P) and (III-P), m is an integer from 0 to 12, preferably an integer from 1 to 4, more preferably 1 or 2, and especially preferred m = 2. In general formula (IV-P) and (V-P), p is an integer from 1 to 12, preferably an integer from 1 to 4, more preferably 1 or 2, and especially preferred p = 1.

[0154] In general formulae (II-P), (III-P), (IV-P), and (V-P), the residues P<sup>1</sup>, P<sup>2</sup>, P<sup>3</sup>, P<sup>4</sup>, P<sup>5</sup>, P<sup>6</sup>, P<sup>7</sup>, P<sup>8</sup> and P<sup>9</sup> represent, independently of each other, H, C<sub>1</sub> to C<sub>6</sub> alkyl or a suitable protective group that can be cleaved off after the polymerization of the monomer having general formula (X-a), (X-b), (X-c), (X-d), (X-e) or (X-f) to convert the residues of formulae (II-P), (III-P), (IV-P) or (V-P) to the respective residue of formula (II), (III), (IV) or (V), respectively, as defined for general formulae (I-a), (I-b), (I-c), (I-d), (I-e) and (I-f).

[0155] P<sup>1</sup>, P<sup>2</sup>, P<sup>3</sup>, P<sup>4</sup>, P<sup>5</sup>, P<sup>6</sup>, P<sup>7</sup>, P<sup>8</sup> and P<sup>9</sup> may be selected from any protective groups known to the skilled expert that can be incorporated into the monomer of general formula (X-a), (X-b), (X-c), (X-d), (X-e) or (X-f) without damaging its structural integrity. Further, P<sup>1</sup>, P<sup>2</sup>, P<sup>3</sup>, P<sup>4</sup>, P<sup>5</sup>, P<sup>6</sup>, P<sup>7</sup>, P<sup>8</sup> and P<sup>9</sup> can be removed after the homopolymerization or copolymerization of the monomer of general formula (X-a), (X-b), (X-c), (X-d), (X-e) or (X-f) from the resulting homopolymer or copolymer, without damaging the structural integrity of that polymer.

[0156] Suitable protective groups known to the skilled expert can be found, for example, in Greene's Protective Groups in Organic Synthesis, Fifth Ed., Wuts, P.G., Ed., Wiley, New York: 2014. Preferably, P<sup>1</sup>, P<sup>2</sup>, P<sup>3</sup>, P<sup>4</sup>, P<sup>5</sup>, P<sup>6</sup>, P<sup>7</sup>, P<sup>8</sup> and P<sup>9</sup> are independently of each other selected from H, a C<sub>1</sub> to C<sub>4</sub> alkyl group, a terbutyloxycarbonyl (Boc) group, a 9-fluorenylmethyloxycarbonyl (FMOC) group, and a carbamate group. Especially preferred, P<sup>1</sup>, P<sup>2</sup>, P<sup>3</sup>, P<sup>4</sup>, P<sup>5</sup>, P<sup>6</sup>, P<sup>7</sup>, P<sup>8</sup> and P<sup>9</sup> are H or Boc groups.

[0157] Any of P<sup>1</sup>, P<sup>2</sup>, P<sup>3</sup>, P<sup>4</sup>, P<sup>5</sup>, P<sup>6</sup>, P<sup>7</sup>, P<sup>8</sup> and P<sup>9</sup> that are used to protect the same nitrogen atom (i.e. P<sup>1</sup> and P<sup>2</sup>, or P<sup>5</sup> and P<sup>6</sup>, or P<sup>7</sup> and P<sup>8</sup>, respectively) may be linked and form a protective group that substitutes both H atoms attached to the N atom. Preferably, such protective group is a phthalimide group.

[0158] The monomer represented by the general formula (X-a), (X-b), (X-c), (X-d), (X-e) or (X-f) may be derived from itaconic acid or its anhydride. Itaconic acid is the trivial name for 2-methylene butane-1,4-dicarboxylic acid. The chemistry and polymerization behavior of itaconic acid and its anhydride are well-known in the art. Itaconic acid is a dicarboxylic acid that can be polymerized by radical polymerization. Several initiators, including potassium peroxodisulfate, dibenzoyl peroxide, and azoisobutyric acid nitrile have since then been reported as initiators for the radical polymerization of itaconic acid (cf. e.g. Braun and Sayed, Die Makromolekulare Chemie 1966, 96(1), 100; Hirano, Higashi, Seno, Sato, Journal of Polymer Science, Part A: Polymer Chemistry (2004), 42(19), 4895-4905; Hirano, Higashi, Seno, Makiko, Sato, European Polymer Journal (2003), 39(9), 1801-1808, Katime, Palomares, Cesteros, Laborra, Dominguez, Thermochimica Acta (1988), 132, 193-203; Katime, Palomares, Cesteros, Laborra, Dominguez, Thermochimica Acta (1989), 142(2), 317-28; Katime, Madoz, Velada, Thermochimica Acta (1993), 220(1-2), 91-101). Important references of the patent literature include U.S. Pat. No. 3,560,529, which describes the polymerization of itaconic anhydride using a mixed itaconic-acyl peroxide; U.S. Pat. No. 3,055,873, which describes the polymerization of monoalkyl itaconate at 60°C using 0.5% dibenzoyl peroxide as initiator (75% conversion after only 2 hours); and U.S. Pat. No. 5,223,592, which describes the polymerization of neutralized itaconic acid at 90°C using sodium peroxodisulfate as initiator, and feeding the initiator and monomer solutions linearly over 2 hours, which gave about 98% conversion, even though the obtained molecular masses M<sub>n</sub>, determined by gel permeation chromatography, were low.

[0159] One special feature of itaconic acid is that, being a side product in the Krebs cycle, it is non-toxic for humans. Industrially, itaconic acid is produced by fermentation of carbohydrates, e.g. molasses, using microorganisms (e.g. *Aspergillus*). Polyitaconic acid derivatives are currently used in shampoos (sulfonated polyitaconic acid), the polyitaconic esters are used as plastics, glues and coatings, artificial gems and glasses, and dental materials (cf. e.g. Okabe et al., Appl. Microbiol. Biotechnol. 2009, 84(4), 597; Hajian et al., Current Research Journal of Biological Sciences 2015, 7(2), 37).

[0160] In summary, itaconic acid and its derivatives are a cheap, non-toxic and sustainable starting material and thus an ideal candidate for the synthesis of polymers that are intended for use in medical products. The itaconic-acid based bioactive polymers of the present invention are either antimicrobially active or antifouling/protein-repellent (i.e. they prevent biofilm formation), or both, as specified in the claims and examples.

[0161] A monomer for repeat unit A represented by general formula (X-a), (X-b), (X-c), (X-d), (X-e) or (X-f) can be prepared, e.g., by addition of corresponding residues to itaconic acid or an itaconic acid derivative, respectively. Suitable reactions result in the formation of a corresponding ester, amide, etc., function connecting the respective residues to itaconic acid or the itaconic acid derivative, such as, e.g., itaconic acid anhydride, or the like. Suitable reactions for producing the respective linkage on basis of an ester, amide, or the like, are well-known to a person skilled in the art of synthetic organic chemistry, for example as described in R. Brückner, Reaktionsmechanismen, 3rd Ed., Spektrum Akademischer Verlag, 2009.

[0162] For example, the residue R<sup>1</sup> or R<sup>2</sup> can be introduced by nucleophilic substitution, or another (catalyzed) substitution reaction. For example, an alcohol, such as, e.g., methanol, ethanol, propanol, n-butanol, and the like, can be used to prepare a hydrophobic alkyl residue R<sup>2</sup> by formation of an ester bond with itaconic acid or a derivative thereof.

[0163] For example, a boc-protected  $\omega$ -aminoalcohol, such as, e.g., N-boc-2-aminoethanol, a boc-protected  $\omega$ -gua-

24------------------------------------------------

nidinioalcohol, a boc-protected  $\omega$ -biguanidinoalcohol, and the like, can be used to prepare a residue R<sup>1</sup> represented by general formula (II) or (III), respectively, by formation of an ester bond with itaconic acid or a derivative thereof. The so-formed residue having general formula (II-P) or (III-P), respectively, can then be converted to a corresponding organic residue that comprises at least one cationic moiety having at least one positive charge represented by general formula (II) or (III), respectively, in a subsequent step of removing the protective group boc by a suitable reaction (e.g. reaction with trifluoroethanol, hydrochloric acid, or the like).

[0164] Optionally, a suitable catalyst may be used in the respective substitution reaction. Suitable catalysts are well-known to a person skilled in the art. For example, an acid catalyst can be used in an esterification reaction, such as, e.g., an inorganic acid, e.g., HCl, H<sub>2</sub>SO<sub>4</sub>, or the like, and a base catalyst can be used in an amidification reaction, such as, e.g., 4-dimethylaminopyridine (DMAP), or the like, etc.

[0165] For example, an  $\omega$ -boc-amino alkylamine, such as, e.g.,  $\omega$ -N-boc-2-amino ethylamine, or a boc-protected  $\omega$ -guanidino alkylamine, or a boc-protected  $\omega$ -biguanidino alkylamine, and the like, can be used to prepare a residue R<sup>1</sup> represented by general formula (II) or (III) by formation of an amine bond with itaconic acid or a derivative thereof. The so-formed residue can then be converted to a corresponding organic residue that comprises at least one cationic moiety having at least one positive charge represented by general formula (II) or (III) in a subsequent step of removing the protective group boc by a suitable reaction (e.g. reaction with trifluoroethanol or hydrochloric acid).

[0166] For example, a boc-protected  $\omega$ -aminoalcohol, such as, e.g., N-boc-2-aminoethanol, or a boc-protected  $\omega$ -guanidinoalcohol, or a boc-protected  $\omega$ -biguanidinoalcohol, and the like, can be used to prepare a residue R<sup>1</sup> represented by general formula (II-P) or (III-P) by formation of a C-N with the itaconic imide. The so-formed residue can then be converted to a corresponding organic residue R<sup>1</sup> that comprises at least one cationic moiety having at least one positive charge represented by general formula (II) or (III) in a subsequent step of removing the protective group boc by a suitable reaction (e.g. reaction with trifluoroethanol or hydrochloric acid).

[0167] For example, a hydrophobic alkyl can be attached to the cyclic imide of itaconic acid e.g. in a Mitsunobu reaction (e.g. in the presence of diethylazodicarboxylate and PPh<sub>3</sub>). For example, an alcohol, such as, e.g., methanol, ethanol, propanol, n-butanol, and the like, can be used to introduce the hydrophobic alkyl group by forming a C-N bond in the imide. Preferably, a hydrophobic alkyl imide compound can be used as a co-monomer for repeat unit B in the polymer according to the present invention.

[0168] Preferably, an optional co-monomer for repeat unit B is selected from a group consisting of vinyl ether, styrene or styrene derivatives, N-vinylpyrrolidone, vinyl chloride, vinyl acetate, vinylpyridine, vinylpyridinium ions or salts, a compound having general formula (VII) and a compound having general formula (VIII) as specified above. Preferably, a vinyl ether is a C<sub>1</sub> to C<sub>12</sub> alkyl, alkenyl, or alkynyl vinyl ether, more preferably C<sub>2</sub> alkyl, alkenyl, or alkynyl vinyl ether.

[0169] Further, itaconic acid, its sulfur containing analogues or its respective derivatives may also be used as co-monomer for repeat unit B, as long as the respective monomer is not a monomer represented by one of general formulae (X-a), (X-b), (X-c), (X-d), (X-e) and (X-f). Preferred examples of such optional co-monomers comprise e.g. itaconic acid, its anhydride, or a derivative of itaconic acid, as represented by general formula (X-c), (X-d), (X-e) or (X-f), wherein each residue R<sup>1</sup> is substituted by a residue R<sup>2</sup>, and wherein all of R<sup>3</sup>, R<sup>4</sup>, X<sup>1</sup>, X<sup>2</sup>, Y<sup>1</sup>, Y<sup>2</sup> and Y<sup>3</sup> are as defined for general formulae (X-c), (X-d), (X-e) and (X-f). Especially preferred examples comprise the mono and di C<sub>1</sub> to C<sub>4</sub> alky esters or amides of itaconic acid as well as the C<sub>1</sub> to C<sub>4</sub> alkyl imides of itaconic acid.

[0170] Monomers represented by general formulae (VII) and (VIII) are commercially available or can be prepared by suitable addition reaction well-known to a person skilled in the art.

[0171] Preferably, an optional co-monomer used to introduce repeat unit C into the inventive polymer is a compound, which comprises a crosslinking moiety, preferably a photo-crosslinking moiety and/or a thermo-crosslinking moiety, and a moiety for polymerization with the monomers for repeat units A and B. Preferably, a moiety for polymerization with the monomers for repeat units A and B comprises a polymerizable double bond, especially preferred a vinyl, acrylate, methacrylate or styreneresidue. More preferably, the moiety for polymerization with the monomers for repeat units A and B is a vinyether, acrylate, methacrylate or styrene derivative.

[0172] Preferably, a co-monomer for repeat unit C is represented by general formula (XI) as defined below.

25------------------------------------------------

![Chemical structure (XI) showing a repeating unit derived from benzophenone and an acrylic acid derivative. The structure features a benzophenone moiety linked to a polymer chain segment (X4)q(X5)t, which is attached to a C=C double bond and a carbonyl group (C=O) attached to R18.]()

[0173] In general formula (XI),  $R^{18}$ ,  $X^4$ ,  $X^5$  and  $q$  and  $t$  are as defined for general formula (IX) above.

[0174] In particular,  $R^{18}$  is selected from H or an organic residue selected from  $C_1$  to  $C_{12}$  alkyl,  $C_2$  to  $C_{12}$  alkenyl,  $C_2$  to  $C_{12}$  alkynyl,  $C_3$  to  $C_{12}$  cycloalkyl, and  $C_6$  to  $C_{12}$  aryl. Preferably,  $R^{18}$  is selected from H, or  $C_1$  to  $C_6$  alkyl, alkenyl, and alkynyl, and especially preferred from H, methyl, ethyl, or vinyl.
