Repository: sp-000-sim/my_server_files

File: 1294/markdown/EP3510867A1.md (part 3 of 4)
(19)
[0110] Further suitable cosmetically active substances for use within the composition of the invention are, for example, skin and hair pigmentation agents, tanning agents, bleaches, keratin-hardening substances, antimicrobial active substances, photofilter active substances, repellent active substances, hyperemic substances, keratolytic and keratoplastic substances, antidandruff active substances, antiphlogistics, keratinizing substances, active substances which act as antioxidants and/or as free-radical scavengers, skin moisturizing or humectant substances, refatting active substances, deodorizing active substances, sebostatic active substances, plant extracts, antierythmatous or antiallergic active substances and mixtures thereof; artificially skin-tanning active substances which are suitable for tanning the skin without natural or artificial irradiation with UV rays are, for example, dihydroxyacetone, alloxan and walnut shell extract; suitable keratin-hardening substances are generally active substances as are also used in antiperspirants, such as, for example, potassium aluminum sulfate, aluminum hydroxychloride, aluminum lactate, etc.; further antimicrobial active substances are as defined further above, these include, for example, customary preservatives known to the person skilled in the art, such as p-hydroxybenzoates, imidazolidinylurea, formaldehyde, sorbic acid, benzoic acid, salicylic acid, etc.; deodorizing substances are, for example, zinc ricinoleate, triclosan, undecylenic acid alkylolamides, triethyl citrate, chlorhexidine etc.; suitable photofilter active substances are substances which absorb UV rays in the UV-B and/or UV-A region; suitable UV filters include hydroxyphenyl triazines, p-aminobenzoic esters, cinnamic esters, benzophenones,

16------------------------------------------------

camphor derivatives, and pigments which stop UV rays, such as titanium dioxide, talc and zinc oxide; suitable repellent active substances are compounds which are able to keep or drive certain animals, in particular insects, away from people, these include, for example, 2-ethyl-1,3-hexanediol, N,N-diethyl-m-toluamide, etc.; suitable hyperemic substances which stimulate blood flow in the skin are, for example, essential oils, such as dwarf-pine, lavender, rosemary, juniper berry, horse chestnut extract, birch leaf extract, hay flower extract, ethyl acetate, camphor, menthol, peppermint oil, rosemary extract, eucalyptus oil, etc. Suitable keratolytic and keratoplastic substances are, for example, salicylic acid, calcium thioglycolate, thioglycolic acid and its salts, sulfur, etc.; suitable antidandruff active substances are, for example, sulfur, sulfur polyethylene glycol sorbitan monooleate, sulfur ricinol polyethoxylate, zinc pyrithione, aluminum pyrithione, etc. Suitable antiphlogistics, which counteract skin irritations, are, for example, allantoin, bisabolol, dragosanol, camomile extract, panthenol, etc.

[0111] The compositions according to the invention can comprise at least one further polymer. These include, very generally, anionic, cationic, amphoteric and neutral polymers. Suitable anionic polymers for the personal care compositions according to the invention are generally all anionic polymers known for this application. The composition according to the invention preferably comprises at least one soluble or dispersed anionic polymer. The anionic polymers that may be employed include, but are not limited to, polymers comprising groups derived from carboxylic acids, sulfonic acids or phosphoric acids. Preferably, the anionic polymers have a number-average molecular mass in a range from 500 to 5 000 000.

Suitable additional cationic polymers are polymers different from the imidazolium compounds according to the invention; they may be chosen in principle from all cationic polymers known to a person skilled in the art as suitable for cosmetic compositions. Cationic polymers for compositions for improving the cosmetic properties of the hair are for example those described in patent applications EP-A-0 337 354 FR-A-2 270 846, FR-2 383 660, FR-2 598 61 1, FR-2 470 596 and FR-2 519 863. For the purposes of the present invention, the term "cationic polymer" denotes any polymer comprising at least one cationic group or at least one cationogenic group that may be ionized into a cationic group. The at least one cationic polymer may be chosen from those containing units comprising primary, secondary, tertiary, and/or quaternary amine groups that either may form part of the main polymer chain or may be borne by a side substituent directly attached thereto.

[0112] The personal care composition according to the invention can also be a composition that contains the present imidazolium compound as preservative.

[0113] In addition to the abovementioned constituents, the personal care compositions according to the invention may also comprise at least one surface-active substance, including dispersing agents and wetting agents, besides surfactants already described above.

#### Home Care and Industrial & Institutional Applications

[0114] The invention includes a home care preparation for private consumers or a preparation for professional users e.g. in Industrial & Institutional (I&I) areas (e.g. hospitals, old people homes, kindergardens, restaurants, can-teens, kitchens, production areas and production equipment for cosmetic and pharma-ceutical products, production areas and production equipment for food and beverages, animal stables etc.) comprising at least one imidazolium polymer as described above, e.g. of formula I, and suitable carriers and/or adjuvants.

[0115] The composition optionally contains at least one further microbical compound different from the present polyimidazolium compound and/or optionally at least one further active ingredient and/or auxiliary. The home care or I&I composition according to the invention can be a composition that is effective against various microorganisms. According to this variant, the imidazolium compound itself may act as active ingredient. Accordingly, in such a composition the use of a further active ingredients and/or auxiliaries is only optional. The home care or I&I composition according to the invention can also be a composition that contains the present imidazolium compound as preservative.

[0116] A typical home care or I&I composition according to the invention contains the present imidazolium compound, optionally at least one further microbical compound, and at least one further component selected from non-ionic surfactants, anionic surfactants, amphoteric surfactants, water, alcohols and a combination thereof. The home care compositions can include additional components such as enzymes, bleaches, whiteners, color care agents, fabric softeners, suds suppressors, dispersants, dye transfer inhibitors, chelating agents, aerosol propellants, gelling agents, thickening agents and a combination thereof.

[0117] The home care or I&I composition according to the invention can be formulated in a variety of ways and may include a hydrophilic phase, a hydrophobic phase and optionally at least one emulsifying agent. The home care or I&I composition may be in the form of a liquids, semi-solid, paste, gel, bar, tablet, spray, foam, powder or granules. For the purpose of the invention the term "home care composition" means a composition for use in the general environment of human beings and is further described in the following. Home care compositions are generally nontoxic when applied in the vicinity of human beings, for example to fabrics and other items used by humans, when applied to surfaces used by, or in the vicinity of, humans, or when applied to spaces occupied by humans.

17------------------------------------------------

[0118] A further aspect of the invention is a method of using a home care or I&I composition, as defined above and in the following, by applying the composition to an article, surface or space. Exemplary articles, surfaces and spaces include clothes, furniture fabrics, rugs and carpets, draperies, dishes and cooking utensils, grills, ovens, and other items used by humans. The term "surface" includes hard surfaces in the human environment, such as floors, glass surfaces (such as glass windows, doors and countertops), other counter surfaces, bath, toilet bowl, sink and other bathroom surfaces. The term "space" includes the interior portion of buildings occupied by humans, including the air contained therein.

[0119] Advantageously, a home care or I&I composition comprising at least one imidazolium compound of the invention possesses effective antimicrobial preservative properties. Further, a home care or I&I composition comprising the imidazolium compound also confers an antimicrobial effect on articles, surfaces or spaces to which it is applied. Home care and I&I compositions according to the invention include:

- surface cleaning compositions (for example, glass, floor, counter, bath, toilet bowl, sink, appliance and furniture cleaning compositions);
- deodorants (for example, solid, liquid and spray deodorants air and/or surface deodorants);
- disinfectants (for example, spray and solid air disinfectants (including gel); and spray, solid, liquid and paste surface disinfectants);
- waxes and other surface protecting and/or polishing compositions;
- laundry compositions (such as powder and liquid detergents, fabric softeners, other after-rinses, whiteners) for domestic, commercial, institutional and industrial laundering including special uses such as "On Premises Laundry" (OPL);
- rug shampoos, carpet sprays.

[0120] Typical products comprising the present imidazolium polymer in the Home Care and I&I area include for example hard surface cleaners, floor cleaners, hard surface or floor disinfectants, all purpose cleaner, dish washing agents, bathroom cleaners or hand disinfectants. The compositions and products of the invention may advantageously be used also for cleaning and disinfection uses in industrial or institutional (I&I) settings, which settings explicitly include hospital disinfection, cleaning and sanitation including Health Care, Building Care, Food service & kitchen hygiene, Food and beverage processing or Laundry Care (commercial, institutional and industrial laundering), and include product types such as hard surface cleaners and disinfectants, floor cleaners and disinfectants, hand disinfectants, hand sanitizers and hand soaps, cleaning-in-place (CIP)-cleaning products, laundry detergents, fabric softeners and after rinses.

[0121] Preferably, the home care and I&I composition comprises the present imidazolium polymer and, if present, further adjuvants or active components in a fraction of from about 0.001 to 50% by weight, particularly preferably 0.01 to 30% by weight, in particular 0.1 to 20% by weight, based on the total weight of the composition. Such formulations may be ready-for-use compositions or concentrates, and typically comprise further additional components as described above. Concentrated formulations of the present imidazolium polymer contain it preferably in amounts ranging from 10 to about 70 percent, by total weight of the concentrate.

#### Pharmaceutical composition

[0122] A further aspect of the invention is a pharmaceutical composition comprising

- A) at least one imidazolium compound as defined above,
- B) optionally at least one further microbical compound different from the compounds of component (A),
- C) optionally at least one pharmaceutically acceptable active ingredient, and
- D) optionally at least one pharmaceutically acceptable excipient.

[0123] The pharmaceutical composition typically comprises the present imidazolium compound as defined above (A), at least one pharmaceutically acceptable carrier or excipient (D), and, optionally, at least one pharmaceutically active ingredient (C) and/or further microbical compound different from the present imidazolium compounds (B).

[0124] Preferably, the pharmaceutical composition comprises the components A) and, if present, B) in a fraction of from about 0.001 to 50% by weight, particularly preferably 0.01 to 30% by weight, in particular 0.1 to 20% by weight, based on the total weight of the composition.

[0125] The pharmaceutical composition of the invention is preferably used for application on the skin, mucous membranes (oral care and intimate uses) and hair.

[0126] The pharmaceutical composition may, for example, be formulated in the form of

- an emulsion, preferably selected from as a W/O, O/W, O/W/O, W/O/W or PIT emulsion and microemulsions,

18------------------------------------------------

- a suspension,
- a gel,
- an oil, a cream, milk or lotion,
- a powder, a lacquer, a tablet or make-up,
- a stick,
- a spray or an aerosol,
- a foam,
- a paste, mousse or an ointment,
- an aqueous or alcoholic solution or liquid.

[0127] The pharmaceutical composition is suitable for administering in principle any type of active pharmaceutical ingredient C). These include vitamins, cytostatics, in particular taxol, antibiotics, antimycotics, fungicides, chemotherapeutics, sulfonamides, enzyme preparations and transport proteins, enzyme inhibitors, emetics, diagnostics, corticoids, antiinflammatories, antiallergics, anthelmintics, Exam-ples of suitable active ingredients C) are: virustatics, acyclovir, 5-aminosalicylic acid, cefalosporins, clarithromycin, clavulanic acid, clindamycin, cotrimoxazole, vitamin D and derivatives of vitamin D, cysteine, ciclosporin, dimethicone, diclofenac, glycoside antibiot-ics, econazole, peptide antibiotics, macrolide antibioticsfenticonazole, gyrase inhibitor, fluconazole, fusidic acid, galantamine, ganciclovir, gentamicin, ginkgo, glucagon, glu-cosamine and glucosamine derivatives, glutathione, glycerol and glycerol derivatives, hyaluronic acid, salicylates, iodine and iodine derivatives, isoconazole, itraconazole, ke-toconazole, lipoic acid and lipoic acid derivatives, metamizole, miconazole, mitomycin, evening primrose, natamycin, nystatin, oral penicillins, plant extracts, rifampicin, silicates, sulfonamides propionic acid derivatives and the like.

[0128] The active ingredients can, if desired, also be used in the form of their pharmaceutically acceptable salts or derivatives, and in the case of chiral active ingredients it is possible to employ both optically active isomers and racemates or mixtures of diastereoisomers. The compositions of the invention can, if desired, also comprise two or more active pharmaceutical ingredients.

[0129] The formulation base of pharmaceutical compositions of the invention preferably comprises pharmaceutically acceptable excipients D). Pharmaceutically acceptable excipients are those known to be usable in the area of pharmacy, food technology and adjacent sectors, in particular the excipients listed in relevant pharmacopeias (e.g. DAB, Ph. Eur., BP, USP, JP) and others, whose properties do not stand in the way of physiological use. Suitable excipients D) may be: lubricants, wetting agents, emulsifying and suspending agents, antioxidants, anti-irritants, chelating agents, emulsion stabilizers, film formers, gel formers, odor-masking agents, resins, hydrocolloids, solvents, solubilizers, neutralizers, permeation promoters, pigments, colorants, stabilizers, disintegrants, dessicants, opacifiers, thickeners, waxes, plasticizers, flavors, sweeteners, excipients to reduce permeation etc. An arrangement concerning this is based on specialist knowledge as described for example in Fiedler, H. P. Lexikon der Hilfsstoffe fur Pharmazie, Kosmetik und angrenzende Gebiete, 4th edition, Aulendorf: ECV-Editio-Cantor-Verlag, 1996.

#### Application of the present composition

[0130] Antimicrobial formulations of the invention are also applied in clean-in-place (CIP) applications. CIP applications are used in practice in the food and beverage industry, like in breweries, in the dairy industry, in the soft-drink and juice manufacturing industry, but also in the cosmetic and pharmaceutical industry.

[0131] As noted, the invention includes a product selected from the group consisting of home care formulation, a disinfectant of hard and/or soft surfaces, sanitary detergent of hard and/or soft surfaces, and product for clean in place (CIP), wherein said article comprises, preferably comprises at least 70 wt.-% of, still more preferably comprises at least 90 wt.-% of, yet more preferably consists of, the formulation as described herein. Accordingly the present invention is especially directed to a product selected from the group consisting of disinfectant, all purpose cleaner, dishwashing liquid, descaling agent, bath room cleaner, toilet bowl cleaner, floor cleaner, glass cleaner, kitchen cleaner, sanitary cleaner, furniture cleaner and product for clean in place (CIP), wherein said product comprises, preferably comprises at least 70 wt.-% of, still more preferably comprises at least 90 wt.-% of, yet more preferably consists of, the formulation as described herein.

[0132] Like the formulation also the products containing the formulation of the present invention can be used as concentrate that has to be diluted with water prior to use or are ready-to-use products, which are used as such, e.g. without dilution.

[0133] The terms used in the previous paragraphs are understood according to the knowledge of the skilled artisan in the respective technical field. For instance, a disinfectant is a substance that is applied to non-living (i.e. inanimate) objects to destroy microorganisms that are living on said objects. On the other hand, the clean in place is a method of cleaning and/or disinfecting the interior surfaces of pipes, vessels, process equipment, filters and associated fittings without disassembly. The clean in place product according to this invention is especially used for removing soils and

19------------------------------------------------

disinfection in facilities for processing typically liquid product streams such as beverages, milk, juices, etc. The formulation of the invention can be used for disinfection of the interior surfaces in CIP after a separate cleaning step. The cleaning step is performed with a cleaning formulation that is not biocidal or disinfecting. It may however also be the case that the formulation of the invention is used for CIP-cleaning and CIP disinfection in one single step.

[0134] Depending on the end application the formulation may contain further ingredients making it ready for the desired end-use. Such ingredients are known to the skilled artisan and do not contribute to the present invention. Depending upon the form of the formulation used at the end it comprises, in addition to the components mentioned above further constituents, for example surfactants (surface active agents), pH regulators, buffering agents, hydrotropes, polymers, metal sequestering or metal chelating agents, colourings, perfume oils, thickening or solidifying agents (consistency regulators), emulsifiers, emollients, UV-absorbers, and antioxidants.

[0135] Within the context of the invention, cleaning compositions or cleaners for inanimate materials are:

- compositions for cleaning and/or disinfecting hard surfaces, such as all-purpose cleaners, floor cleaners, dishwashing detergents for manual or automatic dishwashing, glass cleaners, kitchen cleaners, bath and sanitary cleaners, WC cleaners, disinfectant cleaners,
- cleaning and care compositions for textiles and laundry such as detergents, fabric softeners, stain removers.

[0136] Within the context of the invention, cleaning compositions or cleaners for use in an antimicrobial treatment of the human or animal body, especially of the skin, oral cavity, hair and mucous membranes, are:

- antimicrobial hand washes or hand disinfectants, which are typically rinsed with water after application,
- antimicrobial or disinfecting hand rubs, which are typically leave-on products not rinsed off after application,
- antimicrobial or disinfecting products for skin, oral cavity, hair and mucous membranes for human beings or animals.

[0137] Formulation types of the cleaners are selected from the group comprising: cleaner and disinfectant concentrate, liquid cleaners or disinfectants, pulverulent cleaners or disinfectants, sprays for cleaning or disinfection, emulsions and gels.

[0138] The inanimate surfaces to be treated are selected from the group comprising: glass, plastics, metal, steel, wood, stone materials, ceramic, cement, coatings, composite materials, textiles (natural fibers such as e.g. cotton, wool, silk and synthetic fibers such as polyester, polyolefins (PE, PP etc.), polyamide, polyurethane, PVC etc.), foam materials and upholstery materials and carpets.

[0139] In one variant of the present invention, it is a cleaning composition for hard surfaces. Within the context of the invention, hard surfaces include e.g. tiles, ceramic, glass, glass fibers, metals, steel, aluminum, plastic, wood, stone materials, coatings, composite materials, cement and the like, but do not include textiles.

[0140] During the cleaning of hard surfaces, it is often necessary to disinfect a surface. In this application, disinfection is understood as meaning the killing of microorganisms or the reduction in the growth of microorganisms. The treatment of the surfaces can be done in a two-step process with cleaning the surface first, and afterwards disinfecting the cleaned surface, using two different products for cleaning and disinfecting whereby between cleaning and disinfection a rinsing step may optionally be performed. Or the cleaning and disinfection is done in one step with a formulation providing cleaning and disinfecting properties. In both cases, after the disinfection, it may be necessary to rinse the disinfected surface, e.g. with water, to remove unwanted residuals. In other cases, the surface is not rinsed after the disinfection step in order to achieve a long-term antimicrobial activity on the treated surfaces by residual amounts of the imidazolium compound defined above.

[0141] The present polyimidazolium compounds may also be used as preservatives for material protection. These preservatives are preferably used in cosmetic and/or pharmaceutical formulations.

[0142] Furthermore, the polymers of the invention can also be used for control of microorganisms in technical applications as in-can preservative for household products and technical products.

[0143] Typical in-can preservative applications of present imidazolium polymers are technical products such as paints and coatings, aqueous emulsions, latexes, adhesives, inks, synthetic glues, protein-based glues, pigment dispersions, mineral slurries, caulks and adhesives, tape joint compounds, disinfectants, cleaners, textile fluids, and systems used therewith.

[0144] In addition to the preservation of cosmetics, personal care, household and technical products, the present imidazolium polymer may be used for controlling microorganisms in industrial and water containing systems and processes such as cooling towers, heat exchangers, boiler systems, other industrial process water, ballast water, wastewater treatment systems, reverse osmosis water processing, and in swimming pools, spa facilities, pulp and paper manufacture, metal working fluids, leather manufacture.

[0145] The biocides of the invention are useful for controlling microorganisms in aqueous or water-containing systems, such as those present in oil and natural gas applications. Examples of such systems include, but are not limited to,

20------------------------------------------------

injection and produced water, source water for waterflooding and hydraulic fracturing such as pond water and holding tank water, functional fluids such as drilling muds, workover fluids, hydrotest fluids, packer fluids, oil and gas pipelines or fuel.

[0146] In addition, the present biocides may be employed in other areas. The biocides of the invention are suitable for use over a wide temperature range. In a preferred embodiment, the biocides are used in aqueous or water-containing systems at a temperature of 20° C or higher (e.g. within the temperature range 20-90°C). In further embodiments, the temperature of the aqueous or water containing system is 60° C or higher, or is 80° C or higher. The present biocides are also effective in combination with a reducing agent, such as a source of sulfide ions present in the aqueous or water-containing system.

[0147] In contrast to an disinfection agent, which destroys the microorganism very fast, a preservative provides an effect over a longer period of time. Preservatives thus show a microbiostatic effect.

[0148] The concentration of the preservative according to the present invention in a formulation can vary. Generally, the preservatives of the present invention can be incorporated in a commercial formulation at a concentration of between about 0.01 and about 5 weight percentage (wt-%), based on total formulation. More specifically, for cosmetic or pharmaceutical formulations, the amount of the present mixture need not exceed 1.0 wt-%; however, for industrial or household cleaners, up to 5 wt-% can be employed when desired.

[0149] An embodiment of the present invention is a personal care formulation comprising 0.01 to 5 wt-% of at least one polyimidazolium compound, such as a compound of formula (I), and 95 to 99.99 wt-% of at least one cosmetically tolerable adjuvant.

[0150] Another embodiment of the present invention is a pharmaceutical formulation comprising 0.01 to 5 wt-% of at least one polyimidazolium compound, e.g. of formula (I), and 95 to 99.99 wt-% of at least one pharmaceutically tolerable adjuvant.

[0151] Another embodiment of the present invention is a household formulation comprising at least one polyimidazolium compound, e.g. of formula (I), and adjuvants used in household formulations.

[0152] A soap has, for example, the following composition:

<table><tr><td>0.01 to 5 wt-%</td><td>of at least one compound of formula (I),</td></tr><tr><td>0.3 to 1 wt-%</td><td>of titanium dioxide,</td></tr><tr><td>1 to 10 wt-%</td><td>of stearic acid,</td></tr><tr><td>0 to 10 wt-%</td><td>of at least one auxiliary, and</td></tr><tr><td>ad 100 %</td><td>of a soap base, e.g. the sodium salts of tallow fatty acid and coconut fatty acid or glycerol.</td></tr></table>

[0153] A shampoo has, for example, the following composition:

<table><tr><td>0.01 to 5 wt-%</td><td>of at least one compound of formula (I),</td></tr><tr><td>12.0 wt-%</td><td>of sodium laureth-2-sulfate,</td></tr><tr><td>4.0 wt-%</td><td>of cocamidopropyl betaine,</td></tr><tr><td>3.0 wt-%</td><td>of NaCl,</td></tr><tr><td>0 to 10 wt-%</td><td>of at least one auxiliary, and</td></tr><tr><td>ad 100 wt-%</td><td>of water.</td></tr></table>

[0154] A deodorant has, for example, the following composition:

<table><tr><td>0.01 to 5 wt-%</td><td>of at least one compound of formula (I),</td></tr><tr><td>60 wt-%</td><td>of ethanol,</td></tr><tr><td>0.3 wt-%</td><td>of perfume oil,</td></tr><tr><td>0 to 10 wt-%</td><td>of at least one auxiliary, and</td></tr><tr><td>ad 100 wt-%</td><td>of water.</td></tr></table>

[0155] All wt-%'s are based on the total weight of the compositions.

[0156] The invention relates also to an oral composition, comprising from 0.01 to 15 wt-%, based on the total weight of the composition, of at least one compound of formula (I), and orally tolerable adjuvants.

21------------------------------------------------

Example of an oral composition:

[0157]

<table><tr><td>5</td><td>10 wt-%</td><td>of sorbitol</td></tr><tr><td></td><td>10 wt-%</td><td>of glycerol</td></tr><tr><td></td><td>15 wt-%</td><td>of ethanol</td></tr><tr><td></td><td>15 wt-%</td><td>of propylene glycol</td></tr><tr><td>10</td><td>0.5 wt-%</td><td>of sodium lauryl sulfate</td></tr><tr><td></td><td>0.25 wt-%</td><td>of sodium methylcocol taurate</td></tr><tr><td></td><td>0.25 wt-%</td><td>of polyoxypropylene/polyoxyethylene block copolymer</td></tr><tr><td></td><td>0.10 wt-%</td><td>of peppermint flavouring</td></tr><tr><td></td><td>0.1 to 0.5 wt-%</td><td>of at least one compound of formula (I), and</td></tr><tr><td>15</td><td>48.6 wt-%</td><td>of water.</td></tr></table>

[0158] The oral composition according to the invention may be, for example, in the form of a gel, a paste, a cream or an aqueous preparation (mouthwash).

[0159] The oral composition according to the invention may also comprise compounds that release fluoride ions which are effective against the formation of caries, for example inorganic fluoride salts, e.g. sodium, potassium, ammonium or calcium fluoride, or organic fluoride salts, e.g. amine fluorides, which are known under the trade name Olafluor.

[0160] The present compounds, e.g. those of formula (I), can be used also in household and all-purpose cleaners for cleaning hard surfaces. A cleaning preparation has, for example, the following composition:

<table><tr><td>25</td><td>0.01 to 5 wt-%</td><td>of at least one compound of formula (I), and</td></tr><tr><td></td><td>3.0 wt-%</td><td>octyl alcohol 4EO</td></tr><tr><td></td><td>1.3 wt-%</td><td>fatty alcohol C<sub>8</sub>-C<sub>10</sub>polyglucoside</td></tr><tr><td></td><td>3.0 wt-%</td><td>isopropanol</td></tr><tr><td>30</td><td>0 to 5 wt-%</td><td>of auxiliaries,</td></tr><tr><td></td><td>ad 100 wt-%</td><td>water.</td></tr></table>

[0161] Also possible, in addition to the preservation of cosmetics, personal care and household products is the use of the inventive biocide in controlling microorganisms in technical products as well as in industrial and water containing systems and processes such as cooling towers, heat exchangers, boiler systems, other industrial process water, ballast water, wastewater treatment systems, reverse osmosis water processing but also swimming pools and spa facilities, pulp and paper manufacture, metal working fluids, leather manufacture, paints and coatings, aqueous emulsions, latexes, adhesives, inks, synthetic and protein-based glues, pigment dispersions, mineral slurries, caulks and adhesives, tape joint compounds, disinfectants, cleaners, textile fluids, or a system used therewith.

[0162] Moreover, the biocides of the invention are useful for controlling microorganisms in aqueous or water-containing systems, such as those present in oil and natural gas applications. Examples of such systems include, but are not limited to, injection and produced water, source water for waterflooding and hydraulic fracturing such as pond water and holding tank water, functional fluids such as drilling muds, workover fluids, hydrotest fluids, packer fluids, oil and gas pipelines or fuel.

[0163] In addition, the biocides may be employed in other areas. The biocides of the invention are suitable for use over a wide temperature range. In a preferred embodiment, the biocides are used in aqueous or water-containing systems at a temperature of 20° C or greater (e.g. within the temperature range 20-90°C). In further embodiments, the temperature of the aqueous or water containing system is 60° C or greater, or is 80° C or greater. The biocides are also further effective when a reducing agent such as a source of sulfide ion is present in the aqueous or water-containing system.

[0164] The formulation of the invention is typically used, for example, as

(a) a home care formulation, such as a disinfectant, all purpose cleaner, dishwashing liquid, descaling agent, a bath room cleaner, a toilet bowl cleaner, and/or

(b) a disinfectant and/or sanitary detergent of hard and/or soft surfaces, such as a floor cleaner, a glass cleaner, a kitchen cleaner, a bath room cleaner, a sanitary cleaner, a toilet bowl cleaner, a furniture cleaner, and/or

22------------------------------------------------

(c) a product for clean in place,

(d) a product for human skin, hair, oral cavity and mucous membranes, such as a disinfecting hand wash, a disinfecting hand rub, a skin lotion, skin cream, skin spray, mouth-wash, toothpaste, or intimate wash liquids, creams, sprays and gels,

e) product for animal uses, such as antiseptic washes, hoof disinfectants, udder disinfectants, dog shampoos,

or for the manufacture of said home care formulation (a), disinfectant and/or sanitary detergent (b), product for clean in place (c), product for human skin, hair, oral cavity and mucous membranes (d), product for animal uses (e).

[0165] In a further aspect the present invention is directed to a product comprising the formulation according to this invention, wherein said product is selected from the group consisting of home care formulation, disinfectant of hard and/or soft surfaces, sanitary detergent of hard and/or soft surfaces, and product for clean in place application.

[0166] The invention thus further provides a product selected from the group consisting of home care formulation, disinfectant of hard and/or soft surfaces, sanitary detergent of hard and/or soft surfaces, product for clean in place, all purpose cleaner, dishwashing liquid, descaling agent, bath room cleaner, toilet bowl cleaner, floor cleaner, glass cleaner, kitchen cleaner, sanitary cleaner, furniture cleaner, wherein said product comprises a formulation containing the polymeric, ionic compound comprising at least 5 imidazolium groups and containing alkyl moieties as end groups, as described above.

[0167] Formulations for certain application fields such as home care, personal care, sanitary disinfection, hand disinfection, and especially for hospital disinfection, are advantageously applied as liquid formulations by means of a suitable dispenser, which allows applying the required dosage of the formulation. Formulations applied in this manner typically comprise the imidazolium polymer as described above (e.g. of the formula I), a liquid carrier (typically water and/or one or more alcohols, where the alcohol may also possess antimicrobial properties), and optionally further components, which are typically selected from surfactants and further antimicrobial agents.

[0168] The term "polymer", "polymeric ionic compound", "polyimidazolium compound", "imidazolium polymer", "antimicrobial polymer", and "polymer compound", as used within this specification including the following examples, denotes the polymeric salts of the invention, including those of the formula I.

[0169] The following examples illustrate the invention. Unless indicated otherwise, reactions take place at standard conditions, i.e. atmospheric pressure and room temperature (r.t.), which depicts a temperature from the range 20-25°C; over night means a period of 12 to 15 hours; all percentages are given by weight (w/w %), if not indicated otherwise.

[0170] Abbreviations:

Mw molecular weight (weight average, usually as detected by GPC)

Mn molecular weight (number average, usually as detected by GPC)

M concentration in moles per liter

ml milliliter

GPC gel permeation chromatography

PDI polydispersity (ratio Mw/Mn)

[0171] The molecular weight of the polymeric ionic compounds is determined by gel permeation chromatography (GPC):

A set three modified polyacrylate-copolymer (exclusion range 100 - 30 000 000 g/mol, NOVEMA Max Ultrahigh) columns of 8 mm width and 30 cm length is used. All columns are calibrated using a kit of poly(2-vinylpyridine) standards (620 to 2070000 g/mol; PSS Polymer Standards Service GmbH, Mainz, Germany) and pyridine (79.1 g/mol) as standards. Eluent is water containing 0.1% (w/w) trifluoroacetic acid and 0.1 M NaCl. The temperature of the columns is 35°C, the injected volume 100 microliter, the concentration 1.5 mg/ml and the flow rate 0.5 ml/min. UV detectors (232 nm) and refractive index detectors are used (DRI Agilent 1100 UV GAT-LCD 503).

[0172] The weight average molecular weight (Mw), the number average molecular weight (Mn) and the polydispersity PDI (Mw/Mn) of the polymeric ionic compounds are determined. Further, the GPC data reveal the percentage of species with molecular weight below 2000 g/mol in the present polymer product.

[0173] Examples: Polymers of the general formula

![Chemical structure of a polymeric ionic compound. The repeating unit shows an imidazolium cation attached to a polymeric backbone (indicated by asterisks) and a carboxylate anion (COO-).]()

23------------------------------------------------

Example 1, preparation of polymer A:

[0174] 2 Mol of acetic acid (120.1 g) and 100 g of water are placed in a flask. A mixture of 1.0 mol formaldehyde (30.0 g, as a 49% aq. solution) and 1.0 mol of glyoxal (58.0 g, as a 40% aq. Solution) is added via a dropping funnel to the solution. In parallel, a mixture of 1.0 mol of 1,6-diaminohexane (116 g) in 50 g of water is added to the solution via a separated dropping funnel. During addition of the monomers, the reaction mixture is held at room temperature by ice bath cooling. Addition of both solutions is done over a period of 1 hour. After completion of the addition, the reaction mixture is heated to 100 °C for one further hour. The crude product (containing 39.6% b.w. of Polymer A) is used as received.

<table><thead><tr><th>Analysis</th><th>Result</th></tr></thead><tbody><tr><td>Concentration</td><td>39.6 w/w %</td></tr><tr><td>Mw</td><td>14.300 g/mol</td></tr><tr><td>Mn</td><td>3.620 g/mol</td></tr><tr><td>PDI</td><td>4,0</td></tr><tr><td>pH</td><td>5.3</td></tr><tr><td>Species less than 2000 g/mol</td><td>11.5 w/w % of total polymer</td></tr></tbody></table>

Residual Analysis:[0175]

<table><tr><td>Glyoxal</td><td>50 mg/kg</td></tr><tr><td>Formaldehyde</td><td>105 mg/kg</td></tr><tr><td>Methanol</td><td>0.16 g/100g</td></tr><tr><td>Formic Acid</td><td>0.14 g/100g</td></tr><tr><td>Ethanoic Acid</td><td>19.7 g/100g</td></tr><tr><td>1,6-Diaminohexane</td><td>&lt;0.005 g/100g</td></tr></table>

Example 2, preparation of polymer B (less water as solvent):

[0176] The method for preparing polymer A is repeated except that the acetic acid (120.1 g) is provided in a flask without water, and the 1,6-diaminohexane (116 g) in only 20 g of water is added via a separated dropping funnel. The crude product (containing 52,6%) is used as received.

<table><thead><tr><th>Analysis</th><th>Result</th></tr></thead><tbody><tr><td>Concentration</td><td>52.6 w/w %</td></tr><tr><td>Mw</td><td>28.200 g/mol</td></tr><tr><td>Mn</td><td>4.910 g/mol</td></tr><tr><td>PDI</td><td>5,7</td></tr><tr><td>pH</td><td>5.5</td></tr><tr><td>Species less than 2000 g/mol</td><td>6.7 w/w % of total polymer</td></tr></tbody></table>

Residual Analysis:[0177]

<table><tr><td>Glyoxal</td><td>7 mg/kg</td></tr><tr><td>Formaldehyde</td><td>313 mg/kg</td></tr><tr><td>Methanol</td><td>0.15 g/100g</td></tr><tr><td>Formic Acid</td><td>0.13 g/100g</td></tr><tr><td>Ethanoic Acid</td><td>25.7 g/100g</td></tr><tr><td>1,6-Diaminohexane</td><td>0.01g/100g</td></tr></table>

24------------------------------------------------

Example 3, preparation of polymer C (less water as solvent and prolonged addition time of the starting materials):

[0178] The method for preparing polymer A is repeated except that 2 Mol of acetic acid (120.1 g) are provided with only 50 g of water in a flask, the 1,6-diaminohexane (116 g) in only 25 g of water is added via separated dropping funnel, and the addition of both monomer solutions is done over a period of 4 hours. The crude product (containing 40,8%) is used as received.

<table><thead><tr><th></th><th>Analysis</th><th>Result</th></tr></thead><tbody><tr><td></td><td>Concentration</td><td>40,8 w/w %</td></tr><tr><td>10</td><td>Mw</td><td>42300 g/mol</td></tr><tr><td></td><td>Mn</td><td>5900 g/mol</td></tr><tr><td></td><td>PDI</td><td>7,2</td></tr><tr><td></td><td>pH</td><td>5.4</td></tr><tr><td>15</td><td>Species less than 2000 g/mol</td><td>5.5 w/w % of total polymer</td></tr></tbody></table>
