Repository: sp-000-sim/my_server_files

File: 1294/markdown/EP3359580B1.md (part 4 of 8)
(19)
[0175]  $X^4$  is selected from  $-O-$ ,  $-S-$ ,  $-NH-$ ,  $-NR-$ ,  $NR^1-$ ,  $-C(=O)-$ ,  $-C(=S)-$ ,  $-O-C(=O)-$ ,  $-C(=O)-O-$ ,  $-NH-C(=O)-$ ,  $-NR-C(=O)-$ ,  $-C(=O)-NH-$ ,  $-C(=O)-NR-$ ,  $-O-C(=O)-O-$ ,  $-NH-C(=O)-NH-$ ,  $-NR-C(=O)-NR-$ ,  $-NH-C=NR-NH-$ ,  $-NR-C=NH-NR-$ , and  $-NR-C=NR-NR-$ , wherein R represents a  $C_1$  to  $C_{30}$  alkyl residue and  $R^1$  represents a  $C_1$  to  $C_{30}$  heteroalkyl residue, both as defined above. Preferably,  $X^4$  is selected from  $-O-$ ,  $-S-$ ,  $-NH-$ ,  $-NR-$ ,  $-O-C(=O)-$ ,  $-C(=O)-O-$ ,  $-NH-C(=O)-$ ,  $-NR-C(=O)-$ ,  $-C(=O)-NH-$ , and  $-C(=O)-NR-$ , more preferably from  $-O-$ ,  $-NH-$ ,  $-O-C(=O)-$ ,  $-C(=O)-O-$ ,  $-NH-C(=O)-$ , and  $-C(=O)-NH-$ .

[0176]  $X^5$  is selected from  $-O-$ ,  $-NH-$ , and  $-NR-$ , wherein R represents a  $C_1$  to  $C_{30}$  alkyl residue, as defined above.

$q$  is an integer of from 0 to 12, preferably from 0 to 8, and especially preferred from 0 to 6.

$t$  is zero or 1, preferably zero.

[0177] A co-monomer for repeat unit C represented by general formula (XI) can be prepared, e.g., by addition of a benzophenone-comprising compound having a reactive group, such as, for example an alcohol group, an amine group, or the like, to an acrylic acid molecule or an acrylic acid derivative compound, respectively. Appropriate addition reactions for producing the respective linkage on basis of an ester, amide, or the like, are well-known to a person skilled in the art.

[0178] Alternative preparation methods are described, e.g., in WO2015/197472, WO2014/123706, US2010/0227076, or in "Acylation of 2-phenoxyethyl esters of 2-methyl- and 3-phenyl-2-propenoic acids" by Lukac, Ivan et al., Collection of Czechoslovak Chemical Communications, 49(11), 2635-7; 1984.

[0179] In another aspect of the present invention, the present invention provides a method of producing the polymer according to the present invention using the monomer according to the present invention.

[0180] The polymer according to the present invention can be produced by a known polymerization reaction from at least one monomer represented by the general formula (X-a), (X-b), (X-c), (X-d), (X-e) and (X-f), optionally in combination with at least one monomer (co-monomer) selected from the group consisting of vinyl ether, styrene or styrene derivatives, N-vinylpyrrolidone, vinyl chloride, vinyl acetate, vinylpyridine, vinylpyridinium ions or salts, a compound represented by general formula (VII), a compound represented by general formula (VIII), a compound represented by general formula (XI), each as defined above, itaconic acid, its sulfur containing analogues or its respective derivatives, as long as the respective monomer compound is not a monomer represented by one of general formulae (X-a), (X-b), (X-c), (X-d), (X-e) and (X-f). Preferably, a vinyl ether is a  $C_1$  to  $C_{12}$  alkyl, alkenyl, or alkynyl vinyl ether, more preferably  $C_2$  alkyl, alkenyl, or alkynyl vinyl ether.

[0181] Preferably, the reaction is carried out by providing the at least one monomer represented by general formula (X-a), (X-b), (X-c), (X-d), (X-e) and (X-f) as well as all co-monomers, as required, in admixture, starting the polymerization reaction to polymerize the monomers and optional co-monomers, and recovering the product polymer.

[0182] In case of the production of a co-polymer, the monomer(s) represented by general formula (X-a), (X-b), (X-c), (X-d), (X-e) and (X-f) and the respective co-monomer(s) are provided in a predetermined molar ratio to obtain the desired composition of repeat units in the polymer to be produced. For the monomers of the present invention, statistical, statistical to alternating, alternating or gradient polymers may be obtained. In case of sequential monomer addition, gradient block copolymers or block copolymers may be obtained.

[0183] In case of the production of a co-polymer consisting of repeat units A and B as defined above, the ratio of monomers for repeat units A to monomers for repeat units B is from 99:1 to 1:99, preferably from 10:1 to 1:10, further

26------------------------------------------------

preferred from 2:1 to 1:2, further preferred from 3:2 to 2:3, and especially preferred about 1:1.

[0184] In case of the production of a co-polymer consisting of repeat units A and C as defined above, the monomer for repeat unit C is comprised in the reaction mixture in a ratio of up to 20% (mol-%) with respect to the content of monomers for repeat unit A, preferably of from 0.005 to 20%, further preferred from 0.5 to 10%, and especially preferred from 1 to 5 %.

[0185] In case of the production of a co-polymer consisting of repeat units A, B and C as defined above, the monomer for repeat unit C is comprised in the reaction mixture in a ratio of up to 20% (mol-%) with respect to the total content of monomers for repeat units A and B, preferably of from 0.005 to 20%, further preferred from 0.5 to 10%, and especially preferred from 1 to 5 %.

[0186] Preferably, the polymerization reaction is a radical polymerization reaction or a group transfer polymerization.

[0187] Preferably, the polymerization reaction is carried out in bulk, in a solvent or in a solvent mixture, wherein the monomers are dissolved prior to starting the reaction or added to the solvent during the polymerization reaction. The solvent may be any solvent known to the skilled expert as a solvent that tolerates radical polymerization or group transfer polymerization, and has the appropriate solubility for the chosen mixture of monomers and/or protected monomers. Preferred solvents are selected from the group consisting of water, methanol, ethanol, propanol, isopropanol, DMF, DMSO, benzene, toluene, acetone, 2-butanone, or the like, and mixtures thereof.

[0188] Preferably, the monomers are dissolved in the solvent or solvent mixture with a total concentration of from 0.01 g/ml to bulk, preferably about 0.5 g/ml. Herein, the term 'total concentration' refers to the concentration of all monomers represented by the general formulae (X-a), (X-b), (X-c), (X-d), (X-e) and (X-f) as well as optional co-monomers.

[0189] Preferably, the radical polymerization reaction is initiated using a radical starter (initiator). Suitable radical starters or initiators that can be used for controlled radical polymerization are known to the skilled expert, for example from Matyjaszewski / Davis, Handbook of Radical Polymerization, Wiley interscience, 2002. Preferably, a radical starter is selected from sodium or potassium peroxodisulfate, dibenzoyl peroxide, and azoisobutyric acid nitrile (AIBN), 3-halogeno-3-methyl-2-butanone, preferably 3-bromo-3-methyl-2-butanone, benzyl halogenide, preferably, benzyl chloride, and the like.

[0190] Preferably, the radical polymerization reaction is carried out in the presence of a suitable catalyst or activity moderator that induces controlled radical polymerization instead of the above described free radical polymerization.

[0191] In such cases, the polymerization either is a reversible addition fragmentation chain transfer (RAFT) radical polymerization, atom transfer radical polymerization (ATRP), or nitrogen mediated radical polymerization (NMP), for example as described by Z. Szablan, A. A. Toy, A. Terrenoire, T. P. Davis, M. H. Stenzel, A. H. E. Muller, C. Barner-Kowollik, Journal of Polymer Science, Part A: Polymer Chemistry 2006, 44, 3692-3710, or Z. Szablan, A. A. Toy, T. P. Davis, X. Hao, M. H. Stenzel, C. Barner-Kowollik, Journal of Polymer Science, Part A: Polymer Chemistry 2004, 42, 2432-2443. Alternatively, the polymerization is a group transfer radical polymerization, e.g. as described by Kassi, Constantinou, Patrickios, European Polymer Journal (2013), 49(4), 761-767.

[0192] For example, cumyl dithiobenzoate, cumyl phenyl dithioacetate, 2-cyanoprop-2-yl-dithiobenzoate, 4-cyanopentanoic acid dithiobenzoate, and S-methoxycarbonylphenylmethyl dithiobenzoate can be used as RAFT agents; the CuCl/methylbenzoate/N,N,N',N''-pentamethyldiethylenetriamine/cyclohexanone system for ATRP, and SG1 for NMP.

[0193] Using such an initiator/catalyst system advantageously allows to control the molar mass and polydispersity of the polymer produced.

[0194] Preferably, the polymerization reaction is carried out at a temperature of from 25°C to 120°C, more preferably 40°C to 90°C, and even more preferably from 50°C to 80°C, especially preferably from 60 to 70°C.

[0195] Preferably, the polymerization reaction is carried out at a pressure of from atmospheric pressure to 10 bar.

[0196] Preferably, the polymerization reaction is carried out for a duration of from 30 min to 1 week.

[0197] Preferably, the polymerization reaction is carried out under a protective atmosphere, e.g., under nitrogen, argon, or the like.

[0198] In case the residues R<sup>1</sup> of the monomer represented by the general formulae (X-a), (X-b), (X-c), (X-d), (X-e) and (X-f) comprise a protective group as in general formulae (II-P), (III-P), (IV-P) and (V-P), the production method additionally comprises a step of removing the protective group(s) in order to obtain the respective residue comprising at least one cationic moiety having at least one positive charge.

[0199] Preferably, the step of removing the protective group(s) is carried out after the step of polymerizing the monomers.

[0200] The step of removing the protective group(s) is carried out following standard procedures for the respective protective group known in the art, e.g. from Greene's Protective Groups in Organic Synthesis, Fifth Ed., Wuts, P.G., Ed., Wiley, New York: 2014.

[0201] For example, Boc protective groups can be removed from a polymer comprising corresponding Boc-protected repeat units A by dissolving the polymer in an appropriate amount of solvent, e.g. methanol (anhydrous) or dichloromethane, and adding an acid, such as, e.g., trifluoroacetic acid (TFA), HCl, optionally dissolved in a suitable solvent, such as, e.g. 1,4-dioxane, or the like, in an appropriate amount.

27------------------------------------------------

[0202] In another aspect of the present invention, the present invention provides a polymer produced by the method of producing a polymer according to the present invention.

[0203] The polymer produced by the method of producing a polymer according to the present invention is a polymer according to the present invention, as defined above.

[0204] In another aspect of the present invention, the present invention provides a use of the polymer according to the present invention and products prepared using the polymer according to the present invention.

[0205] Advantageously, the polymer according to the present invention can be used to provide antimicrobial and/or antifouling (protein-repellent) properties to materials, compositions, substrates and/or products.

[0206] Preferably, the polymer according to the invention is admixed in a composition to be provided with antimicrobial and/or antifouling properties, wherein the composition can be liquid, semi-solid or solid.

[0207] In a preferred embodiment, the polymer of the invention is dissolved in a suitable solvent to provide a liquid composition having antimicrobial and/or antifouling properties.

[0208] Examples of suitable solvents comprise DMSO, acetone, 2-butanone, isopropanol, ethanol, methanol, water, and mixtures thereof.

[0209] Preferably, the solution of the polymer of the invention is an aqueous or nonaqueous solution or formulation.

[0210] Preferably, the polymer of the invention is present in the solution in a concentration from the value of its minimum inhibitory concentration to 1000 times its minimum inhibitory concentration, preferably 2 times to 100 times its minimum inhibitory concentration, more preferably 5 times to 50 times its minimum inhibitory concentration, especially preferably 10 times its minimum inhibitory concentration.

[0211] In another preferred embodiment, the polymer of the invention is present in an emulsion or gel, a paste or cream, further preferred a W/O or O/W emulsion, or a lipid emulsion.

[0212] Preferably, the lotion, emulsion or gel, paste or cream comprises water, fat and/or oil selected from mineral oil, silicon oil, beeswax, lanolin, jojoba oil, shea butter, shea oil, palm oil, olive oil, petroleum jelly, paraffin, stearin, or any other fatty component known to the skilled expert; emulsifiers, preservatives or stabilizers like lipoproteins, lecithines, stodium stearyl lactylate, cetearyl alcohol, polysorbate 20, acetareth 20, glycerol, proteins, alcohol, and any other additives known to the skilled expert.

[0213] Preferably, the polymer of the invention is present in the lotion, emulsion or gel, paste or cream in a concentration from its minimum inhibitory concentration to 1000 times its minimum inhibitory concentration, preferably 2 to 100 times its minimum inhibitory concentration, more preferably 5 to 50 times its minimum inhibitory concentration, especially preferably 10 times its minimum inhibitory concentration.

[0214] Preferred examples of products comprising a lotion, emulsion, gel, paste or cream comprising the inventive polymer are cosmetics, medical preparations, filler media, lubrication agents, etc.

[0215] Owing to the antimicrobial property of the polymer according to the present invention, the polymer can be used to treat or prevent microbial infections in a patient. Therefore, in another aspect of the present invention, the present invention provides the use of the inventive polymer for the treatment or prevention of microbial infections in a patient, as well as medical preparations (compositions) comprising the polymer of the invention which are suitable for treatment or prevention of microbial infections. Similarly, the polymer of the present invention provides products comprising the polymer of the present invention, such as e.g. cosmetics, with an antimicrobial property, which not only protects the product against microbial contamination, but may also treat or prevent a microbial infection upon application, e.g. to the skin.

[0216] The polymer of the present invention can be administered as usual in the art, e.g. by oral administration, systemic administration, topical administration, etc. in dependence of the respective indication, e.g. the infecting microbe or pathogen, the infected area, and the like. A skilled person can readily adapt the appropriate dosage and dosage regime, and the like, in dependence of the respective indication. Preferred is a topical administration, e.g. by application of the polymer or a medical preparation thereof directly to the infected area or the area where infection should be prevented, e.g. to an (infected) area of skin or mucosa, etc.

[0217] Medical preparations comprising the polymer of the invention may further comprise any additive and/adjunct commonly used in the art for the preparation of a respective pharmaceutical formulation, e.g. a suitable carrier, diluent, buffer, etc. Moreover, the medical preparation comprising the polymer of the present invention may also comprise other active ingredients, e.g. another antibiotic, or the like. The skilled person knows how to prepare respective formulations for the corresponding indications, e.g. as fluid or semi-solid formulation (e.g. a solution, lotion, emulsion, gel, paste or cream comprising the inventive polymer) e.g. for external application, a fluid or solid formulation, e.g. for spray application (inhalation), injection (also as depot), and the like.

[0218] The antimicrobial activity of the composition (solution, emulsion, cream, paste or gel) comprising the polymer according to the present invention can be determined by standard procedures, e.g., those described by Al-Ahmad et al., PLoS One 2013, 8(9), e73812 or by Rennie et al., Journal of Industrial Microbiology & Biotechnology 2005, 32(7), 296.

[0219] The antifouling activity of the polymer according to the present invention can be determined by standard procedures, e.g., those described by Jiang et al. or Rühe et al. as described above.

28------------------------------------------------

[0220] In a preferred further embodiment, the solution, emulsion, cream, lotion, paste or gel comprising the polymer of the invention can be used to impregnate or coat a material, substrate or product. Preferably, the solution, cream, lotion, paste, emulsion or gel comprising the polymer of the invention is applied to the surface of the material, substrate or product. In case of porous materials, substrates or products, the solution, cream, lotion, paste, emulsion or gel comprising the inventive polymer can soak into those pores. In case of non-porous materials, substrates or product, the solution, emulsion or gel comprising the inventive polymer can remain of the surface unaltered, or the solution, cream, lotion, paste, emulsion or gel can be modified as desired. For example, a solution, cream, lotion, paste, emulsion or gel comprising the inventive polymer can be dried by removing the solvent under appropriate conditions, resulting in the formation of a dry coating of inventive polymer on the surface of the respective material, substrate or product. Alternatively, a solution, cream, lotion, paste, emulsion or gel may be modified after application to the surface, e.g. by triggering gelling reactions, or the like, which may result in a more solid gel coating the surface of the material, substrate or product, or the like.

[0221] In another preferred embodiment, the polymer of the invention is used to coat the surface of a material, substrate or product, preferably by covalently attaching the polymer to the surface thereof, i.e. by forming at least one covalent chemical bond between the polymer of the present invention and the material, substrate or product (i.e. the surface thereof).

[0222] Preferably, the polymer of the invention is covalently attached to a surface of a material, substrate or product. Such a surface may be any suitable surface that carries appropriate functional groups or can be pre-treated so that it carries appropriate functional groups, preferably any surface that can be oxidized, thiolated or silanized, preferably an inorganic surface, such as e.g. surfaces containing or comprising metals or alloys, e.g. from iron, gold, silver, copper, aluminum, nickel, chrome, titanium, molybdenum, magnesium, zirconium, etc., or ceramics, titanium or zirconium oxides (TiO<sub>2</sub>, etc.), etc, or an organic or polymeric surface, including thermosets, thermoplasts, elastomers, etc., and combinations thereof, such as oxidized poly(styrene) or oxidized poly(ethylene), (substituted) poly(ethylenimine) (PEI), (substituted) poly(vinylpyridine) (PVP), (substituted) PVP-based polymers and co-polymers, poly(diallyldimethylammonium)-based, (substituted) poly(butylmethacrylate-coamino-ethyl methyl-acrylate), (substituted) poly(2-(dimethyl-amino)-ethyl methacrylate)-based surfaces, co-polymers thereof, or fluorinated polymers or copolymers thereof, or silicone polymers or co-polymers thereof, including combinations thereof, or any further polymer suitable for such an approach, or silicon surfaces, such as e.g. SiO<sub>2</sub>, glass etc. Such surfaces may be furthermore a surface of a substrate, e.g. of any implant, dental implant, prosthesis, joint, bone, tooth, e.g. of an artificial joint, artificial bone, artificial tooth, inlay, etc., as well as any material used or to be used for implanting such a substrate, e.g. screws, anchors, any fastener or fixing material, etc. as well as any material used or to be used for implanting such a substrate. Such substrates may furthermore be selected from any medical or surgical device or tool, including implant trephine or trepan drill, scalpels, forceps, scissors, screws, fasteners and/or fixing material used for implantation, holders, clips, clamps, needles, linings, tubes, water tubes, pipes, water pipes, bottles and bottle inlays, inlays for medical equipment, etc., but also (surfaces of e.g.) operating tables, treatment chairs, catheter, stents, any wound dressing material, including plaster, gazes, bandages, but also bed sheets for clinical or medical purposes, sheets for covering medical devices, etc. Furthermore, surfaces or substrates may be selected from any further device, such as bindings or book covers, keyboards, computer keyboards, computer, laptops, displays, display covers, lamps, grips of tools and instruments, etc. Surfaces or substrates may also include any biomaterial suitable for tissue support, e.g. as a cell or tissue carrier system for wound dressing, or for volume preservation of solid body tissues. Surfaces or substrates may also include any substrate or surface used for storage of cells, tissue, organs, etc., but also any substrate or surface used for storage of food, such as refrigerators, coolers, storage boxes, etc.

[0223] For the purposes of the present invention, such a surface or (surface of a) substrate as defined herein may be pretreated to allow covalent binding of the polymer of the invention. More preferably, the surface as defined above may be pretreated in two steps. The first step (defined as Step I) may allow binding of a reactive compound, e.g. a reactive silane compound or a photo-reactive silane compound or a thermo-reactive silane compound, or a photo-reactive thiol/disulfide, or a thermo-reactive thiol/disulfide, or a photo-reactive alkenyl, vinyl or acryl compound, or a thermo-reactive alkenyl, vinyl or acryl compound, to the surface or (surface of a) substrate as defined herein. After this pretreatment, the actual reactive compound as defined above is attached (defined as Step II). Preferably, Step I modifies the surface to comprise, e.g., oxide or hydroxide groups, thiol moieties, etc. It thus allows binding reactive compounds by reacting with the oxide or hydroxide groups or with thiol groups on the surface. Accordingly, the surface may be treated prior to binding of the polymer of the invention to generate e.g. hydroxide or oxide groups, e.g. with a strong base such as sodium hydroxide, ammonium hydroxide, oxygen plasma, air plasma, UV, ozone, UV-ozone, heat, open flame, and the like, or with analogous methods to generate thiol groups. In the case of a metal, the metal can be subject to an oxidizing potential to generate oxide or hydroxide sites on the surface of the metal. In the case of an organic material, the organic material may be likewise pretreated to comprise e.g. oxide or hydroxide groups, etc. Alternatively, the organic material already comprises e.g. oxide or hydroxide groups, thiol moieties, etc.

[0224] Preferably, in Step II, a reactive compound as defined above is reacted with the surface or (surface of a)

29------------------------------------------------

substrate as defined herein. This reactive compound carries one moiety that can attach to said surface, and another moiety that can attach to the inventive polymer. It thus enables covalent binding between the oxide, thiol or other functional group on the surface, and the inventive polymer. This reactive compound is termed "surface crosslinker" in the following. It is to be distinguished from the crosslinking repeat units C of the inventive polymer defined above, or the "external" crosslinkers added to the inventive polymer to enable the network-formation of the inventive polymers that have been defined above.

[0225] Just like the external crosslinkers and the crosslinking repeat units C of the inventive polymer, the surface crosslinker may be activated thermally or photochemically. In the context of surface immobilization, the term "photo-crosslinking" typically means covalently attaching the polymer of the invention to a (pretreated) surface as defined herein via a photo-reactive surface crosslinker. For this purpose, the surface, which may have been pretreated with a process according to Step I, may be preferably further functionalized with a photo-reactive surface crosslinker, which is specified below.

[0226] If an additional external photo-crosslinker or a photo-crosslinkable repeat unit C is present in the inventive polymer, said polymer is immobilized on the surface as a network. If no external photo-crosslinker or photo-crosslinkable repeat unit C is present in the inventive polymer, said polymer is immobilized on the surface as a monolayer.

[0227] In the context of surface immobilization, the term "thermo-crosslinking" means covalently attaching the polymer of the invention to a (pretreated) surface as defined herein via a thermo-reactive surface-crosslinker. For this purpose, the surface which may have been pretreated with a process according to Step I may be preferably further functionalized with a thermo-reactive surface-crosslinker. If an additional external thermo-crosslinker or a thermo-crosslinkable repeat unit C is present in the inventive polymer, said polymer immobilized on the surface as a network. If no external thermo-crosslinker or thermo-crosslinkable repeat unit C is present in the inventive polymer, said polymer is immobilized on the surface as a monolayer.

[0228] The "photo-crosslinking" and "thermo-crosslinking" may also be combined. For example, the surface attachment may simultaneously or sequentially proceed via a thermo-reactive surface-crosslinker and a photo-reactive surface-crosslinker. Further, the network formation of the inventive polymer may simultaneously or sequentially proceed via a thermo-reactive external crosslinker and a photo-reactive external crosslinker, and/or via the presence of a thermo-crosslinkable repeat unit C in the inventive polymer and/or a photo-crosslinkable repeat unit C in the inventive polymer.

[0229] In this context, a suitable photo-reactive surface crosslinker may be covalently attached to such a (pretreated) surface, and may comprise, without being limited thereto, e.g. any silane, thiol or disulfide compound, preferably as mentioned herein, which has at least one photo-reactive group thereon and allows formation of a covalent bond between said photo-reactive group and the inventive polymer. For example, the photo-reactive surface-crosslinker may comprise at least one photo-reactive group as defined herein, and at least one of the group of silane compounds. Silane compounds are defined by having mono-, di-, or tri-alkoxyl silane moieties and/or mono-, di-, or tri-chlorosilane moieties, preferably silane compounds having at least one tri( $C_1$ - $C_3$ )alkoxysilyl group and/or at least one chlorosilane group. Suitable tri( $C_1$ - $C_3$ )alkoxysilyl groups include e.g. trimethoxysilyl, triethoxysilyl, and tripropoxysilyl, and combinations thereof. More preferably, the photo-reactive surface crosslinker may comprise, e.g., triethoxysilane- $CH_2$ - $CH_2$ - $CH_2$ -O-benzophenone, (4-benzoylbenzoyl)amino( $C_1$ - $C_3$ )alkyltri( $C_1$ - $C_3$ )alkoxy silane, (4-benzoylbenzoyl)aminopropyltrimethoxy silane, (4-benzoylbenzoyl)aminoethyltrimethoxy silane, and 4-(3'-chlorodimethylsilyl)propyloxybenzophenone. Also suitable are the corresponding thiol, dithiol or disulfide compounds, for example the compound depicted in formula (XII):

![Chemical structure of compound (XII). It features a benzophenone moiety (two phenyl rings connected by a carbonyl group) linked via an ester bond to a four-carbon alkyl chain, which is attached to a five-membered ring containing a disulfide group (S-S).]()(XII)

[0230] Alternatively, the photo-reactive surface cross-linker may contain any functional group that can participate in a photo-activated reaction with any of the residues of repeat units A, B, or C of the inventive polymer, and one of the moiety defined above (silane, thiol, disulfide, etc.) that can be used to attach the photo-reactive surface cross-linker to the (pretreated) surface as defined above.

[0231] Binding of the photo-reactive surface crosslinker to the (pretreated) surface preferably occurs via its silane moiety, if a silane compound is used, alternative via any further functionality, if a non-silane compound is used, e.g. hydroxyl moieties, -C(O)OH moieties, etc., or any further functional moiety of these crosslinkers suitable to bind to the pretreated surface. Furthermore, binding of the polymer of the invention preferably occurs via the at least one photo-reactive moiety of the photo-reactive surface crosslinker.

[0232] If the polymer of the present invention consisting of different repeat units  $A_i$ ,  $B_i$  or  $C_i$ , carries a residue containing

30------------------------------------------------

a double bond or triple bond on any of these repeat units, for example, if  $R^1$  or  $R^2$  of any of the repeat units  $A_i$  comprise an alkenyl or alkynyl residue as defined above, they may react with a photo-reactive surface crosslinker that contains a moiety that can be used to attach the photo-reactive surface-crosslinker to the (pretreated) surface as defined above, and an additional (protected) thiol or disulfide group. In this case, the (pretreated) surface would be first reacted with the silane, disulfide or thiol moiety of the photo-reactive surface crosslinker. Said cross-linker would then optionally be deprotected or reduced on the surface to form the desired thiol group. That thiol group would then be reacted with the alkenyl or alkynyl moiety of the inventive polymer by photoactivation, preferably UV irradiation, in a thiol-ene reaction. Thus, a surface-attached monolayer of the inventive polymer can be produced on the surface.

[0233] For example, if either  $A_i$ ,  $B_i$ , or  $C_i$  carry a residue containing a SH group, for example if  $R^1$  or  $R^2$  of any of the repeat units  $A_i$  comprise an alkyl thiol, preferably a  $C_1$  to  $C_6$  alkyl  $\omega$ -thiol, more preferably a  $CH_2CH_2SH$ , or  $CH_2CH_2CH_2SH$ , they may react with a photo-reactive surface-crosslinker (containing a moiety to attach said surface-crosslinker to the surface), and an additional alkenyl, acrylate, methacrylate, vinylbenzene, divinylbenzene, trivinylbenzene group or the like on that surface-crosslinker, in a photoactivated thiol-ene-reaction.

[0234] The functional group that is used for the reaction with the photo-reactive surface crosslinker may have to be present in a protected form until after the radical polymerization reaction, using protected groups known to a skilled expert, as specified, for example, in Greene's Protective Groups in Organic Synthesis (cf. complete citation above). After polymerization, the protective groups are then removed using a method known to the skilled expert, so that the cross-linking functionality becomes available, without otherwise altering the chemical integrity of the polymer structure.

[0235] A suitable catalyst may be added to the photo-crosslinking mixture.

[0236] In addition to the above-described surface-attached monolayer of the inventive polymer, a surface-attached polymer network of the inventive polymer can be produced, if an additional polymer-bound photo-crosslinking moiety is present in the inventive polymer or a suitable external photo-reactive cross-linker is added thereto. Preferably, the polymer bound photo-reactive crosslinking moiety is contained in repeat unit C as defined above. If the polymer consists only of repeat units A and/or B, and any of the  $A_i$  or  $B_i$ , comprise a residue containing a double bond or triple bond on any of these repeat units, for example if  $R^1$  or  $R^2$  of any of the repeat units  $A_i$  comprise an alkenyl or alkynyl residue as defined above, they may react with an external photo-crosslinker, such as, e.g., pentaerythritol tetrathiol, pentaerythritol tetrakis(3-mercaptopropionate), trimethylolpropane tris(3-mercaptopropionate), 2,2-bis(sulfanymethyl)propane-1,3-dithiol, 1,2-ethandithiol, 1,3-propanedithiol, 1,3-butanedithiol 1,3-(2-methyl)-propane dithiol, 1,2,3-trithiol propane, 1,3,8-trithiol octane, or the like, or any other photo-crosslinkable molecule with at least two thiol groups known to those skilled in the art, in a thiol-ene-reaction.

[0237] For example, if either  $A_i$  or  $B_i$  comprises a residue containing a SH group, for example, if  $R^1$  or  $R^2$  of any of the repeat units  $A_i$  comprise an alkyl thiol, preferably a  $C_1$  to  $C_6$  alkyl  $\omega$ -thiol, more preferably a group  $-CH_2CH_2SH$ , or  $-CH_2CH_2CH_2SH$ , they may react with a photo-crosslinker, such as, e.g., trimethylolpropane trivinyl ether, trimethylolpropane trimethacrylate, trimethylolpropane triacrylate pentaerythritol triallyl ether, 1,3,5-triallyl-1,3,5-triazine-2,4,6-trione, 2,2-Bis[4-(2-hydroxy-3-methacryloyloxypropyloxy) phenyl] propane, triethyleneglycol dimethacrylate, triethyleneglycol diacrylate, divinylbenzene, trivinylbenzene, or any other other photo-crosslinkable molecule with at least two alkenyl, vinyl, allyl, acrylate, methacrylate groups known to those skilled in the art, in a thiol-ene-reaction.

[0238] The functional group that is used for the reaction with the external photo-crosslinker may have to be present in a protected form until after the radical polymerization reaction, using protected groups known to a skilled expert, as specified, for example, in Greene's Protective groups in organic synthesis (cf. complete citation above). After polymerization, the protective groups are then removed using a method known to the skilled expert, so that the cross-linking functionality becomes available, without otherwise altering the chemical integrity of the polymer structure.

[0239] A suitable catalyst may be added to the photo-crosslinking mixture.

#### External photo-crosslinker:

[0240] Thiol compounds suitable for network formation via photo-crosslinking may be selected from any (photo-reactive) thiol crosslinker bearing at least two thiol groups, preferably (photo-reactive) di-, tri-, tetrafunctional or multifunctional thiol crosslinker as defined herein and/or from adducts/condensation products of photo-reactive compounds and thiol compounds, e.g. an condensation product between benzophenone or any and a thiol-crosslinker as defined herein.

[0241] According to an alternative aspect of the photo-crosslinking approach, the (pretreated) surface may be functionalized with a reactive silane, thiol or disulfide compound as defined herein, which does not comprise a photo-reactive moiety. In this context, the reactive silane, thiol or disulfide compound is preferably covalently attached to the (pretreated) surface as defined herein in a first step. Then, preferably, a photo-reactive surface crosslinker is bound to the silane, thiol or disulfide e.g. via a reactive moiety of the silane, thiol or disulfide, e.g. an SH moiety, a hydroxyl moiety, a  $-C(O)OH$  moiety, etc. In a final step, the polymer of the invention is then covalently attached to the surface via the photo-reactive moiety of the photo-reactive surface crosslinker in a photo-crosslinking reaction, e.g. via UV activation. The same applies analogously for a UV-activated thiol ene reaction between the silane and the inventive polymer.

31------------------------------------------------

[0242] In this context, a reactive silane compound, which does not comprise a photo-reactive moiety and which may be covalently attached to the (pretreated) surface as defined herein in a first step, is preferably selected from silane compounds having at least one or at least two tri(C<sub>1</sub>-C<sub>3</sub>)alkoxysilyl groups. Such silane compounds may provide a more hydrolytically stable bond to the substrate at least because each tri(C<sub>1</sub>-C<sub>3</sub>)alkoxysilyl group can result in a bond (Si-O-Metal) with the surface. Examples of suitable tri(C<sub>1</sub>-C<sub>3</sub>)alkoxysilyl containing silane compounds include, but are not limited to bis(trimethoxysilyl)hexane, bis(trimethoxyisilyl)ethane, and bis(trimethoxysilylethyl)benzene, preferably 1,4-bis(trimethoxysilylethyl)benzene. Furthermore, a mixture of these reactive silane compounds, preferably of tri(C<sub>1</sub>-C<sub>3</sub>)alkoxysilyl silane compounds, can be used. The silane compound may also include [gamma]-methacryloxypropyltrimethoxysilane, either alone or in combination with other silanes, e.g. [gamma]-methacryloxypropyltrimethoxysilane and 1,4-bis(trimethoxysilylethyl)benzene. The silane compound may also have hydrophobic properties, e.g. selected from 3-(3-methoxy-4-methacryloxyphenyl) propyltrimethoxysilane. Additionally, the reactive silane compound may be selected from e.g. dimethyl chlorosilane, methyl dichlorosilane or trichlorosilane. In the latter cases (also for all chlorosilanes), the silanization reaction is preferably carried out under exclusion of moisture in dry toluene and in the presence of a base, e.g. triethylamine.

[0243] Furthermore, a photo-reactive crosslinking agent, which may be bound to the (preferably already covalently attached) reactive silane compound may be selected from any suitable photo-reactive crosslinking agent known to a skilled person to be photo-reactive. Furthermore, such a photo-reactive crosslinking agent has preferably at least one latent photo-reactive group that can become chemically reactive when exposed to an appropriate energy source, e.g. UV-radiation (UV-activation), visible light, microwaves, etc. As used herein, the phrase "photo-reactive group" refers to a chemical moiety that is sufficiently stable to remain in an inactive state (i.e., ground state) under normal storage conditions but that can undergo a transformation from the inactive state to an activated state when subjected to an appropriate energy source. Photo-reactive groups respond to specific applied external stimuli to undergo active species generation with resultant covalent bonding to an adjacent chemical structure, e.g., as provided by the same or a different molecule. Photo-reactive groups can thus be chosen to be responsive to an appropriate energy source, e.g. UV-radiation, visible light/radiation, microwaves, etc.

[0244] Such a photo-activation typically involves addition of an appropriate energy source as defined above, e.g. UV-radiation, visible light, microwaves, etc., preferably sufficient to allow covalent binding of the photo-reactive moiety to the inventive antimicrobial and/or antibiofouling polymer. Preferably, the inventive antimicrobial and/or antibiofouling polymer is bound via UV-radiation (UVmediated crosslinking). More preferably, the integral light intensity at the sample location is typically about 50 to 150 mW cm<sup>-2</sup>, preferably about 75 to 125 mW cm<sup>-2</sup>, more preferably about 90 to 110 mW cm<sup>-2</sup>, e.g. about 100 mW cm<sup>-2</sup>. For UV-activation any suitable energy source may be applied known to a skilled person, e.g. a high-pressure mercury UV lamp, such as a high-pressure mercury UV lamp (e.g. 500W, preferably from Oriel), or a StrataLinker 2400 (75 W, Stratagene). UV-activation may be about 2 to 300 min, activation energy from 0.1 to 100 J cm<sup>-2</sup>.

[0245] Suitable photo-reactive groups in the context of the present invention include, for example, azides, diazoles, diazirines, ketones, and quinones. Upon "activation" with an appropriate energy source, the photo-reactive group generates an active species such as free radicals including, for example, nitrenes, carbenes, and excited states of ketones.
