Repository: sp-000-sim/my_server_files

File: 1294/markdown/EP3359580B1.md (part 5 of 8)
(19)
[0246] According to one specific aspect of the photo-crosslinking approach, each photo-reactive group on the photo-reactive crosslinking agent can abstract an atom, e.g. a hydrogen atom from an alkyl group on either the silane compounds, the hydrolysis reaction product of the silane compound, the polymeric reaction product formed from the hydrolysis reaction product of the silane compound, or a combination thereof, and/or the inventive antimicrobial or antibiofouling polymer as defined above to be covalently attached. By covalently attaching to both the silane compound and the polymer of the invention, the photo-reactive crosslinking agent promotes adhesion and/or increases binding strength when attaching the polymer of the invention to a surface as described herein.

[0247] Preferably, the photo-reactive crosslinking agent is an aryl ketone, such as acetophenone, benzophenone, anthrone, and anthrone-like heterocycles (i.e., heterocyclic analogs of anthrone such as those having N, O, or S in the 10-position), or their substituted (e.g., ring substituted) derivatives. Examples of aryl ketones include heterocyclic derivatives of anthrone, including acridone, xanthone, and thioxanthone, and their ring substituted derivatives. Other suitable photo-reactive crosslinking agents include quinone such as, for example anthraquinone. The functional groups of such aryl ketones can undergo multiple activation/inactivation/reactivation cycles. For example, benzophenone is capable of photochemical excitation with the initial formation of an excited singlet state that undergoes intersystem crossing to the triplet state. The excited triplet state can insert into carbon-hydrogen bonds by abstraction of a hydrogen atom (from a polymeric coating layer, for example), thus creating a radical pair. Subsequent collapse of the radical pair leads to formation of a new carbon-carbon bond. The radical pair, or free radical, can also be used to incite chain polymerization if the appropriate monomer species are present. If a reactive bond (e.g., carbon/hydrogen) is not available for bonding, the ultraviolet light-induced excitation of the benzophenone group is reversible and the molecule returns to ground state energy level upon removal of the energy source.

[0248] Alternatively, the photo-reactive crosslinking agent may be selected from e.g. arylazides (C<sub>6</sub>R<sub>5</sub>N<sub>3</sub>) such as

32------------------------------------------------

phenyl azide and 4-fluoro-3-nitrophenyl azide; acyl azides (-CO-N<sub>3</sub>) such as benzoyl azide and p-methylbenzoyl azide; azido formates (-O-CO-N<sub>3</sub>) such as ethyl azidoformate and phenyl azidoformate; sulfonyl azides (-SO<sub>2</sub>-N<sub>3</sub>) such as benzenesulfonyl azide; and phosphoryl azides (RO)<sub>2</sub>PON<sub>3</sub> such as diphenyl phosphoryl azide and diethyl phosphoryl azide, or diazo compounds constitute another class of photo-reactive groups and include diazoalkanes (-CHN<sub>2</sub>) such as diazomethane and diphenyldiazomethane; diazoketones (-CO-CHN<sub>2</sub>) such as diazoacetophenone and 1-trifluoromethyl-1-diazo-2-pentanone; diazoacetates (-O-CO-CHN<sub>2</sub>) such as t-butyl diazoacetate and phenyl diazoacetate; and beta-keto-alpha-diazoacetates (-CO-CN<sub>2</sub>-CO-O-) such as t-butyl alpha diazoacetoacetate; etc. R may be preferably hydrogen or an alkyl as defined above. Other photo-reactive groups include the diazirines (-CHN2) such as 3-trifluoromethyl-3-phenyldiazirine; and ketenes CH-C-O) such as ketene and diphenylketene.

[0249] Preferably, covalently attaching the polymer of the invention to a surface via photo-crosslinking, specifically to the photo-reactive group of the photo-reactive crosslinking agent, usually occurs via photoactivation involving one or more photo-reactive moieties of the photo-reactive crosslinking agent or the photo-reactive silane compound.

[0250] According to a further aspect, the polymer of the invention may be covalently attached to a (pretreated) surface as defined herein via a thermo-reactive compound, preferably a thermo-crosslinker, following the afore mentioned "thermocrosslinking approach". For this purpose, the (pretreated) surface is preferably further functionalized with a thermo-crosslinker. In the context of the present invention, such a thermocrosslinker may be selected from any suitable compound forming covalent bonds to a substrate and/or the polymer of the invention upon subjecting the compound to heat treatment, e.g. Cl(Me)<sub>2</sub>-Si-CH<sub>2</sub>-CH<sub>2</sub>-C<sub>6</sub>H<sub>4</sub>-SO<sub>3</sub>-N<sub>3</sub>, etc.

[0251] For example, if either A<sub>i</sub>, B<sub>i</sub> or C<sub>i</sub> comprise a residue containing an alkyl hydroxy group, for example if R<sup>1</sup> or R<sup>2</sup> of any of the repeat units A<sub>i</sub> comprise an alkyl hydroxy group, or if any B<sub>i</sub> is 2-hydroxyethyl methacrylate, 2-hydroxyethyl acrylate, or the like, they may react with a thermo-reactive surface cross-linker comprising an active ester, such as, e.g., succinic ester, pentafluorophenol ester, or the like, or acid chloride, anhydride, or the like.

[0252] For example, if either A<sub>i</sub> or B<sub>i</sub> comprise a residue containing an alkyl hydroxy group, for example if R<sup>1</sup> or R<sup>2</sup> of any of the repeat units A<sub>i</sub> comprise an alkyl hydroxy group, or if any B<sub>i</sub> is 2-hydroxyethyl methacrylate, 2-hydroxyethyl acrylate, or the like, they may react with acryloyl chlorid, methacryloyl chloride, vinyl chloride, allyl chlorid, vinylbenzyl chloride, 2-(ethenyloxy)-1-methanesulfonate ethane diol, 2-e(ethenyloxy)-1-toluenesulfonate ethane diol, or the like, or any other reagent known to the skilled expert to introduce a vinyl, vinyether, acryl or methacryl group by post-polymerization modification. The resulting polymer is then used as a thermo-crosslinkable polymer with or without additional external thermo-crosslinker. Examples for such an external thermocrosslinker are compounds carrying two or more alkenyl, acrylate, methacrylate groups, vinyl, allyl, vinyether, or vinylbenzyl groups, or the like, e.g. trimethylolpropane trivinyl ether, trimethylolpropane trimethacrylate, trimethylolpropane triacrylate pentaerythritol triallyl ether, 1,3,5-triallyl-1,3,5-triazine-2,4,6-trione, 2,2-Bis[4-(2-hydroxy-3-methacryloyloxypropyloxy) phenyl]propane, triethyleneglycol dimethacrylate, triethyleneglycol diacrylate, divinylbenzene, trivinylbenzene, or any other thermo-crosslinkers known to those skilled in the art.

[0253] The functional group that is used for the reaction with the thermo-crosslinker (defined below) may have to be present in a protected form until after the radical polymerization reaction, using protected groups known to a skilled expert, as specified, for example, in Greene's Protective groups in organic synthesis (cf. complete citation above). After polymerization, the protective groups are then removed using a method known to the skilled expert, so that the crosslinking functionality becomes available, without otherwise altering the chemical integrity of the polymer structure.

[0254] In another preferred embodiment, the above-described photo-crosslinker approach and thermo-crosslinker may be used in combination, e.g. by using a photo-crosslinker to attach the polymer of the present invention to a (pretreated) surface and a thermo-crosslinker for preparing a polymer network of the polymer of the present invention, or vice versa, for preparing a surface coating comprising a polymer network of the polymer of the present invention, etc.

[0255] According to a first particular preferred embodiment, a surface as defined herein is preferably coated with an inventive polymer according to the following steps:

a) optionally pretreating a surface of a substrate as defined herein to comprise oxide or hydroxide groups, or other groups know to the skilled expert to react with a reactive silane;

b) functionalizing the optionally pretreated surface by covalently binding a reactive silane, thiol or disulfide compound comprising a photo-reactive crosslinker as defined herein to the pretreated surface as obtained according to step a);

c) coating the surface with the (protected) inventive polymer as prepared according to the present invention, optionally adding an external photo-crosslinker, onto the surface as obtained according to step b),

d) irradiating the surface comprising the photo-reactive surface crosslinker and the optionally present external photo-crosslinker with UV light, thereby covalently binding the (protected) inventive polymer to a photo-reactive group of the photo-reactive surface crosslinker, thereby covalently binding the inventive polymer to the surface and optionally crosslinking it to a surface attached network,

e) optionally carrying out a post-irradiation treatment of the covalently bound inventive polymer as obtained by step d) by deprotection as defined herein, e.g. with an acid as defined herein, and/or carrying out washing steps.

33------------------------------------------------

[0256] The steps individual may be carried out as generally defined herein.

[0257] According to a second particular preferred embodiment, a surface as defined herein is preferably coated with an inventive polymer according to the following steps:

1. optionally pretreating a surface of a substrate as defined herein to comprise oxide or hydroxide groups, or other groups known to the skilled expert to react with a reactive silane;
2. functionalizing the optionally pretreated surface by covalently binding a reactive silane, thiol or disulfide compound comprising a thermo-reactive crosslinker as defined herein to the pretreated surface as obtained according to step a);
3. coating the surface with the (protected) inventive polymer as prepared according to the present invention, optionally adding an external thermocrosslinker, onto the surface as obtained according to step b);
4. heating the surface comprising the thermo-reactive surface crosslinker and the optionally present external thermocrosslinker, thereby covalently binding the (protected) inventive polymer to a thermo-reactive group of the thermo-reactive surface crosslinker, thereby covalently binding the inventive polymer to the surface and optionally crosslinking it to a surface attached network;
5. optionally carrying out a post-irradiation treatment of the covalently bound inventive polymer as obtained by step d) by deprotection as defined herein, e.g. with an acid as defined herein, and/or carrying out washing steps.

[0258] The steps individual may be carried out as generally defined herein.

[0259] According to a third particular preferred embodiment, a surface as defined herein is preferably coated with an inventive polymer according to the following steps:

1. optionally pretreating a surface of a substrate as defined herein to comprise oxide or hydroxide groups, or other groups known to the skilled expert to react with a reactive silane;
2. functionalizing the optionally pretreated surface by covalently binding a reactive silane, thiol or disulfide compound comprising a photo-reactive crosslinker as defined herein to the pretreated surface as obtained according to step a);
3. coating the surface with the (protected) inventive polymer as prepared according to the present invention, adding an external thermo-crosslinker, onto the surface as obtained according to step b);
4. irradiating the surface comprising the photo-reactive surface crosslinker with UV light, thereby covalently binding the (protected) inventive polymer to a photo-reactive group of the photo-reactive surface crosslinker, thereby covalently binding the inventive polymer to the surface, and subsequently heating the present external thermo-crosslinker, thereby further crosslinking the inventive polymer to a surface attached network;
5. optionally carrying out a post-irradiation treatment of the covalently bound inventive polymer network as obtained by step d) by deprotection as defined herein, e.g. with an acid as defined herein, and/or carrying out washing steps.

[0260] The steps individual may be carried out as generally defined herein. Alternatively, this third surface coating reaction may be carried out by using a compound comprising a thermo-crosslinker for functionalizing the pretreated surface in step b), by adding an external photo-crosslinker in step c), and by heating the surface comprising the thermo-reactive surface crosslinker, thereby covalently binding the (protected) inventive polymer to a thermo-reactive group of the thermo-reactive surface crosslinker, thereby covalently binding the inventive polymer to the surface, and subsequently irradiating the present external photo-crosslinker with UV light, thereby further crosslinking the inventive polymer to a surface attached network

[0261] In case the inventive polymer comprises repeat units C comprising a photo-crosslinking and/or thermo-crosslinking moiety, it is possible to carry out the above reactions for coating a surface with a polymer network of the inventive polymer without addition of an external photo-crosslinker and/or thermocrosslinker, respectively. For example, if the inventive polymer comprises a repeat unit C comprising a photo-crosslinking moiety, the above-described first embodiment of a surface coating reaction is carried out by irradiating the surface comprising the photo-reactive surface crosslinker and the photo-crosslinking moiety comprised in repeat unit C of the inventive polymer with UV light in step d), thereby covalently binding the (protected) inventive polymer to a photo-reactive group of the photo-reactive surface crosslinker, thereby covalently binding the inventive polymer to the surface and crosslinking it to a surface attached network at the same time. Similarly, if the inventive polymer comprises a repeat unit C comprising a thermo-crosslinking moiety, the above-described second embodiment of a surface coating reaction can be carried out by heating the surface comprising the thermo-reactive surface crosslinker and the thermocrosslinking moiety comprised in repeat unit C of the inventive polymer in step d). Further, if the inventive polymer comprises a repeat unit C comprising a photo-crosslinking and/or thermo-crosslinking moiety, respectively, the above-described third embodiment of a surface coating reaction can be carried out without the addition of an external photo-crosslinker and/or thermo-crosslinker, respectively, by adapting step c) accordingly.

[0262] A monolayer surface coating layer may comprise a thickness of about 2 nm to about 50 nm. A surface-attached network may comprise a thickness of about 10 nm to 10  $\mu\text{m}$ .

34------------------------------------------------

[0263] The thickness of the surface coating layer may be dependent on the different methods used for application. Preferably, the thickness of the antimicrobial and/or antifouling (protein-repellent) surface coating layer, comprising the protected or already deprotected inventive polymer, may be about 50 nm to about 500 nm.

[0264] According to another preferred embodiment of the present invention, the inventive polymer may be surface attached via "grafting onto". In this case, the inventive polymer carries a functional group that can react with the surface carrying a complementary functional group, in a thermally or photochemically activated reaction. For example, if either  $A_i$ ,  $B_i$  or  $C_i$  carry a residue containing an alkyl hydroxy group, for example if  $R^1$  or  $R^2$  of any of the repeat units  $A_i$  are an alkyl hydroxy group, or if any  $B_i$  is 2-hydroxyethyl methacrylate, 2-hydroxyethyl acrylate, or the like, they may react with a surface cross-linker carrying an active ester, e.g. succinic ester, pentafluorophenol ester, or the like, or acid chloride, anhydride, or the like. Vice versa, if such an activated active ester, e.g. succinic ester, pentafluorophenol ester, or the like, or acid chloride, anhydride, or the like, is present in the inventive polymer, they may react with a complementary OH group on the surface in a "grafting onto" reaction.

[0265] According to another preferred embodiment of the present invention, a suitable surface initiator that is able to initiate the radical polymerization from a surface (e.g. the initiator reported in O. Prucker, C. A. Naumann, J. Ruehe, W. Knoll, C. W. Frank, J. Am. Chem. Soc. 1999, 121, 8766-8770, or any other known initiator for free or controlled radical polymerization known to the skilled expert) is immobilized on the surface as defined herein. The thus functionalized surface is then immersed into the monomer mixture needed to synthesize the inventive polymer (in an appropriate solvent or in bulk), and the polymerization reaction is initiated thermally or photo-chemically. Thus, the inventive polymer forms as surface-attached "polymer brush" in a "grafting-from" approach.

[0266] According to another preferred embodiment of the present invention, a polymer network coating of the polymer of the present invention can be applied to a pretreated surface by a) mixing the respective monomers, i.e. monomers for repeat unit A selected from monomers represented by one of formulae (X-a), (X-b), (X-c), (X-d), (X-e) and/or (X-f), and optionally comonomers for repeat units B and/or C (e.g. monomers represented by formula (XI), etc.), and a thermo-crosslinker, b) coating the surface, and then c) thermo-curing, thereby forming a polymer network on the substrate, optionally including binding to the substrate. Optionally, the active monomers may be applied in their respective protected forms and then de-protected in the polymer network coating the substrate in a subsequent step.

[0267] According to a second alternative, a coating is obtained using the polymer of the invention comprises repeat units C, which provide the inventive polymer with crosslinking functions, preferably with photo-crosslinking and/or thermally activated crosslinking functions. The inventive polymer comprising repeat units C can be advantageously applied to a surface and covalently attached thereto without the need for extensive and/or complicated preparations of the respective surface. For example, when using the inventive polymer comprising repeat units C, it is not necessary to functionalize with a crosslinking agent the surface prior to coating with the polymer.

[0268] According to one particular preferred embodiment, a surface as defined herein is preferably coated with an inventive polymer comprising repeat units C comprising a photo-crosslinking moiety according to the following steps:

1. optionally pretreating a surface of a substrate as defined herein to comprise oxide or hydroxide groups;
2. coating the optionally pretreated surface with the (protected) inventive polymer as prepared according to the present invention onto the surface as obtained according to optional step a),
3. irradiating the photo-reactive crosslinking agent with UV light thereby covalently binding the (protected) inventive polymer to a photo-reactive group of the photo-reactive crosslinking agent, thereby covalently binding the inventive polymer to the surface.
4. optionally carrying out a post-irradiation treatment of the covalently bound inventive polymer as obtained by step e) by deprotection as defined herein, e.g. with an acid as defined herein, and/or carrying out washing steps.

[0269] The steps individual may be carried out as generally defined herein.

[0270] Preferably, applying the different compounds and/or compositions as defined above to the surface as defined herein and hence coating the surface may occur using any technique known to a skilled person to apply a liquid or semi-liquid compound to a surface, e.g. via a technique, such as immersion, spraying, spray-coating, spin coating or dip coating, pouring, Doctor blading, etc., preferably via spin-coating or dip-coating.

[0271] In this context, "spin coating" is typically a procedure used to apply uniform thin films to a planar or non-planar surface of a substrate, wherein an excess amount of a solution is usually placed on the surface, which is then rotated at high speed in order to spread the excess fluid by centrifugal force. Machines suitable for the inventive purpose preferably include spin coater or spinner. Typically, four distinct stages may be defined during the spin coating process: 1) Deposition of the coating fluid onto the surface of a substrate, e.g. by using a nozzle, pouring the coating solution or by spraying it onto the surface. A substantial excess of coating solution is usually applied compared to the amount that is required. 2) Acceleration of the substrate up to a final, desired, rotation speed. 3) Spinning of the substrate at a constant rate, wherein fluid viscous forces dominate the fluid thinning behavior. 4) Optionally spinning of the substrate at a constant rate, wherein solvent evaporation dominates the coating thinning behavior. In the continuous process, the steps are

35------------------------------------------------

carried out directly after each other.

[0272] Furthermore, "dip-coating" is typically a procedure used to apply uniform thin films onto flat or cylindrical/round-shaped or otherwise shaped surfaces of substrates and typically can be separated into five stages: 1) Immersion: The substrate is preferably immersed in the solution of the coating material, either without or at a constant speed. 2) Start-up: The substrate preferably remains inside the solution for a while and is started to be pulled up. 3) Deposition: The thin layer is preferably deposited on the substrate while it is pulled up. The withdrawing is optionally carried out by rotating at a preferably constant speed. The speed determines the thickness of the coating. 4) Drainage: Excess liquid usually drains from the surface. 5) Optionally evaporation: The solvent may evaporate from the liquid, forming the thin layer. In the continuous process, the steps are carried out directly after each other.

[0273] Preferably, the surface as defined above, preferably a pretreated and functionalized surface may be coated as defined above, e.g. with the polymer of the invention via spin coating or dip-coating.

[0274] Preferably, the polymer of the invention comprising repeat units C may be used to prepare a multi-layer of polymer on the surface of the substrate. The crosslinking moiety present in repeat unit C of the inventive polymer is capable of crosslinking the inventive polymer to a polymer coating already present on the surface of the substrate. The polymer coating already present is a coating of the inventive polymer or another polymer, preferably a coating of the inventive polymer. By this method of coating, a multi-layered crosslinked polymer network coating can be advantageously prepared. The multi-layered crosslinked polymer network coating is associated with the advantageous properties of higher layer thickness and more homogeneous surface coverage.

[0275] In a preferred method of coating a multi-layered crosslinked polymer network to a substrate, the steps d) and e) of the above method are repeated at least twice, preferably two times to twenty times, more preferably two to five times, and especially preferred about two times.

[0276] A coating comprising a multi-layered crosslinked polymer network can also be prepared by adding a suitable crosslinking agent as described in the following.

[0277] Preferably, a (thiol-ene) crosslinked network of the polymers of the invention is preferably formed via a thiol-crosslinker to form covalent bonds between the inventive polymers via their double bonds, as described above ("thiol-ene crosslinking approach"). Such formation of the network structure can also be carried out prior to attaching the polymer network of the inventive polymers to a surface or simultaneously or even subsequently.

[0278] For any of these variants, the polymers of the invention are preferably mixed with a multifunctional crosslinker, preferably a di-, tri-, tetrafunctional or multifunctional crosslinker, preferably a multifunctional thiol crosslinker, more preferably a di-, tri- or even tetrafunctional thiol crosslinker, which allows crosslinking of the inventive polymers to form a crosslinked network. In this context, the term "multifunctional" preferably refers to the number of thiol-moieties or SH-moieties of such a crosslinker compound, e.g. 2, 3, 4, 5, 6, 7, 8, 9, 10 or even more thiol-moieties or SH-moieties may be contained in such a multifunctional thiol crosslinker.

[0279] Crosslinking the inventive polymers with each other preferably occurs via activation of the double bonds present in the repeat units of the polymers, e.g. thermally or via photo-activation as described above, and thereby crosslinking the polymers with each other. Generally, for this purpose, a solution of polymers of the invention in their protected form and a multifunctional crosslinker as defined herein, e.g. a tetrafunctional thiol cross-linker (SH), may be mixed and then spin-coated, dip-coated or spray-coated onto the surface of a substrate, or the mixture may be kept in solution. Upon activation, e.g. irradiation with UV light, the polymer precursors are crosslinked to neighboring polymer chains of other polymers through the multifunctional thiol moieties. A deprotection step then yields the antimicrobial and/or antibiofouling (protein-repellent) functionality.

[0280] Alternatively, the thiol-ene crosslinking of inventive polymers with each other may occur simultaneously to attaching the inventive polymers to the surface of a substrate. Generally, for this purpose, a solution of polymers of the invention in their protected form and a multifunctional crosslinker as defined herein, e.g. a tetrafunctional thiol crosslinker (SH), may be spin-coated onto the surface of a substrate that has been preferably pretreated as mentioned above and modified with a photo-reactive crosslinking agent, e.g. a benzophenone crosslinker (BP). Upon activation, e.g. irradiation with UV light, the polymers are simultaneously attached to the surface through the benzophenone crosslinker and to neighboring polymer chains of other polymers of the invention to form a coating comprising a multi-layered crosslinked polymer network.

[0281] Preferably, a multifunctional crosslinker for the "thiol-ene crosslinking approach" is selected from a di-, tri-, tetrafunctional or multifunctional crosslinker, preferably a multifunctional thiol crosslinker, more preferably preferably a di-, tri- or even tetrafunctional thiol crosslinker, e.g. 1,2-ethandithiol, 1,3-propane trithiol, analogous higher bifunctional homologues thereof, analogous tri- and tetrafunctional aliphatic homologues thereof including ethane-1,1,2,2-tetrathi-ol, ethene-1,1,2,2-tetrathiol, and pentaerythritetetrathiol (=2,2-bis(mercaptomethyl)propane-1,3-dithiol,

36------------------------------------------------

![Chemical structures illustrating thiol-functionalized polymers. The top structure shows a repeating unit with two thiol groups (HS) attached to the backbone. The bottom structure shows a crosslinked polymer network formed by thiol groups reacting with a central crosslinking agent.]()

[0282] 2,2'-(ethylenedioxy)diethanethiol and higher bifunctional homologues thereof such as tetra(ethylene glycol) dithiol and hexa(ethylene glycol) dithiol, analogous trifunctional ethylenen glycol and polyethylen glycol thiols, and analogous ethylenen glycol and polyethylen glycol tetrafunctional thiols, 1,4-benzenedimethanethiol and analogous bi-, tri, or tetrafunctional aromatic thiols including 2,2-bis(sulfanylmethyl)propane-1,3-dithiol, benzene-1,2,4,5-tetrathiol, SH-functionalized nanoparticles, etc.

[0283] Using an additional crosslinking agent, such as, e.g., a multifunctional thiol-crosslinker, allows to prepare a coating comprising a multi-layered crosslinked polymer network from a polymer of the invention comprising no repeat unit C (i.e. a homopolymer of repeat units A or a co-polymer of repeat units A and B).

[0284] As defined above, the polymer of the invention can be covalently attached to a surface to obtain an antimicrobially active and/or antifouling (protein-repellent) surface. Preferably, such a surface coating layer has a thickness of about 10 nm to about 1000  $\mu\text{m}$ , preferably a thickness from about 10 nm to about 100  $\mu\text{m}$ , to about 200  $\mu\text{m}$ , to about 300  $\mu\text{m}$ , to about 400  $\mu\text{m}$ , to about 500  $\mu\text{m}$ , to about 600  $\mu\text{m}$ , to about 700  $\mu\text{m}$ , to about 800  $\mu\text{m}$ , to about 900  $\mu\text{m}$ , to about 1000  $\mu\text{m}$ , to about 2000  $\mu\text{m}$ , to about 3000  $\mu\text{m}$ , likewise from about 100 nm, 500 nm or 1000 nm to any of the above defined upper values, etc.

[0285] The antimicrobial activity of the coating comprising the polymer according to the present invention can be determined by standard procedures, e.g., by JIS Z 2801:2000, or those described by Haldar et al. Nature Protocols 2007, 2(19), 2412 or by Al-Ahmad et al., PLoS One 2014, e111357.

[0286] Preferably, the coating exhibits protein-repellency or antifouling properties. The antifouling activity of the coating comprising the polymer according to the present invention can be determined, for example, by surface plasmon resonance spectroscopy, as described above.

[0287] In another aspect, the present invention provides a material, substrate or product, the surface of which is coated with a polymer according to the present invention.

[0288] Preferably, the substrate comprises a polymer coating having a thickness of from 10 nm to 1000  $\mu\text{m}$ , further preferred of from 100 nm to 100  $\mu\text{m}$ , and especially preferred of from 200 nm to 10  $\mu\text{m}$ .

[0289] Preferably, the antimicrobial property of the substrate comprising the coating according to the present invention can be determined by standard procedures, e.g., by JIS Z 2801:2000, or those described by Haldar et al. Nature Protocols 2007, 2(19), 2412 or by Al-Ahmad et al., PLoS One 2014, e111357.

[0290] Preferably, the protein-repellency or antifouling properties of the substrate comprising the coating according to the present invention can be determined, for example, by surface plasmon resonance spectroscopy.

37------------------------------------------------

## Examples

### General methods.

[0291] All oxygen-sensitive reactions were carried out in inert gas atmosphere (e.g. nitrogen). Glassware used for such reactions was heated in *vacuo*. Solid components were added to reaction flasks under nitrogen flow. Liquid components were de-gassed prior to use with freeze-pump-thaw cycles and added using nitrogen-purged syringes. The polymerization mixtures were subject to three freeze-pump-thaw cycles prior to heating.

[0292] All chemicals were ACS reagent or p.a. quality, and used as received. All solvents were 99% quality and used as received unless otherwise indicated. Dimethyl acrylamide was filtered over aluminum oxide before use. Dichloromethane, the most commonly used reaction solvent, was freshly distilled from phosphorous pentoxide under nitrogen atmosphere. Aqueous solutions used for workup, for example NaCl and NaHCO<sub>3</sub>, were saturated solutions in equilibrium with solid precipitate.

[0293] Gel permeation chromatography (GPC) elograms were recorded on a SDV column from PSS (Polymer Standard Services, Mainz, Germany) in Chloroform at 20 to 30°C and a flow rate of 1 mL min<sup>-1</sup>. M<sub>n</sub> of the polymer was determined by calibration with poly(methyl methacrylate) standards form PSS.

[0294] All NMR spectra were recorded on a 250 MHz Avance Spectrometer (Bruker, Madison, Wisconsin) in deuterated solvents (typically CDCl<sub>3</sub>, DMSO-d<sub>6</sub>, Aceton-d<sub>6</sub> and D<sub>2</sub>O). Coupling constants are stated in Hertz, the chemical shifts  $\delta$  are given in ppm. Mass spectra were recorded on a LCQ Advantage or Exactive mass spectrometer by Thermo Fisher (Waltham, MA, USA) using electrospray ionization (ESI) or atmospheric pressure chemical ionization (APCI). The FTIR spectra were recorded from 4000 to 400 cm<sup>-1</sup> with a Bio-Rad Excalibur spectrometer (Bio-Rad, München, Germany), using a spectrum of the blank double side polished silicon wafer as background. Sample solution (dissolved in dichloromethane or another suitable solvent) were drop coated onto double side polished silicon wafers and measured after the solvent was evaporated. In the analytical data, the symbol \*\* designates that the peak assignments is interchangeable.

### Determination of the Minimum Inhibitory Concentration (MIC<sub>90</sub>).

[0295] The bacterial strain used (*Escherichia coli* ATCC 25922) had been long-term stored at -80°C in basic growth medium containing 15% (v/v) glycerol. An overnight culture of the bacterial strain was prepared (10<sup>6</sup> colony forming units (CFU) mL<sup>-1</sup> in Mueller-Hinton Broth (MHB)). Using a multi-channel pipette, a 96-well microtiter plate was inoculated with the appropriate volumes of bacterial cultures previously prepared in MHB. Stock solutions of the polymers to be tested were prepared in dimethyl sulfoxide. All polymers were tested in MHB containing residuals of DMSO in a concentration series ranging from 400  $\mu$ g mL<sup>-1</sup> to 6.25  $\mu$ g mL<sup>-1</sup>. The total volume in each well was 150  $\mu$ L. In parallel, a dilution series of DMSO was also tested to exclude possible effects of DMSO residuals. Inoculated wells with MHB which contained neither polymers nor DMSO served as positive control for bacterial growth. Sterile MHB was taken as blank to exclude any contamination. The plates were incubated for 18 h at 37°C in an aerobic atmosphere with 5% CO<sub>2</sub>. After incubation, the optical density (OD) at 600 nm was determined using a Tecan Infinite 200 plate-reader (Tecan, Crailsheim, Germany). All tests for each strain were carried out at least in duplicate. The MIC was defined as the lowest concentration of each polymer that was able to inhibit bacterial growth, and is reported with the percentage of bacterial growth at that concentration. The MIC<sub>90</sub> was defined as the concentration at which at least 90% growth reduction was observed.

[0296] *S. aureus* was handled analogously, as described in A. Al-Ahmad, D. Laird, P. Zou, P. Tomakidi, T. Steinberg, K. Lienkamp, PLoS One 2013, 8, e73812.

## Monomer Synthesis.

### Example 1

[0297] Synthesis of itaconic acid 4-alkyl ester (methyl to butyl).

[0298] 4.25 g (37.9 mmol) itaconic anhydride was dissolved in 10 mL dichloromethane (DCM) was added to an excess of the respective alcohol (methanol, ethanol, propanol or butanol, 40 mL). 12 drops of concentrated H<sub>2</sub>SO<sub>4</sub> were added. The reaction mixture was stirred for 48 h at room temperature. Then, 50 mL DCM was added. This solution was extracted three times with 50 mL K<sub>2</sub>CO<sub>3</sub> solution (10%) and the aqueous phase was washed three times with DCM. The organic layers were dried over Na<sub>2</sub>SO<sub>4</sub> and the solvent was evaporated at the rotary evaporator. This phase contained the side product, itaconic acid dialkyl ester, which was dried in dynamic vacuum. Concentrated HCl was added to the aqueous phase until the pH was 2. The aqueous phase was then extracted three times with 100 mL DCM and dried over Na<sub>2</sub>SO<sub>4</sub>. The solvent was evaporated at the rotary evaporator and the product was dried in dynamic vacuum overnight. Itaconic acid-4-alkyl ester was received as a colorless solid. The structure of the obtained monomers and the proton numbering for <sup>1</sup>H-NMR assignment are shown below.

38------------------------------------------------

Itaconic acid 4-methylester![Chemical structure of Itaconic acid 4-methylester. The structure shows a five-membered ring containing a double bond and two carbonyl groups. The double bond is between C1 and C2. C1 is labeled 1'H. C2 is labeled 3. C4 is labeled 5, attached to a methoxy group (OCH3). C3 is labeled 3, attached to a hydroxyl group (OH).]()
$$C_6H_8O_4$$
$$144,13$$
Itaconic acid 4-ethylester![Chemical structure of Itaconic acid 4-ethylester. The structure shows a five-membered ring containing a double bond and two carbonyl groups. The double bond is between C1 and C2. C1 is labeled 1'H. C2 is labeled 3. C4 is labeled 5, attached to an ethoxy group (OCH2CH3). C3 is labeled 3, attached to a hydroxyl group (OH).]()
$$C_7H_{10}O_4$$
$$158,15$$
Itaconic acid 4-propylester![Chemical structure of Itaconic acid 4-propylester. The structure shows a five-membered ring containing a double bond and two carbonyl groups. The double bond is between C1 and C2. C1 is labeled 1'H. C2 is labeled 3. C4 is labeled 5, attached to a propoxy group (OCH2CH2CH3). C3 is labeled 3, attached to a hydroxyl group (OH).]()
$$C_8H_{12}O_4$$
$$172,18$$
Itaconic acid 4-butylester![Chemical structure of Itaconic acid 4-butylester. The structure shows a five-membered ring containing a double bond and two carbonyl groups. The double bond is between C1 and C2. C1 is labeled 1'H. C2 is labeled 3. C4 is labeled 5, attached to a butoxy group (OCH2CH2CH2CH3). C3 is labeled 3, attached to a hydroxyl group (OH).]()
$$C_9H_{14}O_4$$
$$186,21$$
Analytical data:Itaconic acid 4-methylester:

**Yield:** 1.65 g; 11.4 mmol; 30%

**MS (APCI, 5  $\mu$ A):**  $m/z = \{[M-H]^+\} = 143,03$

[0299]  $^1H$ -NMR (250 MHz,  $CDCl_3$ ):  $\delta = 6.50$  (s, 1-H),  $5.88$  (s, 1'-H),  $3.74$  (s, 5- $CH_3$ ),  $3.39$  (s, 3- $CH_2$ ).

[0300]  $^{13}C$ -NMR (63 MHz,  $CDCl_3$ ):  $\delta = 171.97$  (s, 3'-CO)\*\*,  $171.51$  (s, 4-CO)\*\*,  $133.60$  (s, 2-C),  $131.33$  (s, 1-C),  $52.56$  (s, 5-C),  $37-43$  (s, 3-C).

Itaconic acid 4-ethylester:

**Yield:** 4.57 g; 28.9 mmol; 75%

**MS (APCI, 5  $\mu$ A):**  $m/z = \{[M-H]^+\} = 157,05$

[0301]  $^1H$ -NMR (250 MHz,  $CDCl_3$ ):  $\delta = 6.49$  (s, 1-H),  $5.86$  (s, 1'-H),  $4.20$  (td,  $J = 7.10$  Hz, 5- $CH_2$ ),  $3.37$  (s, 3- $CH_2$ ),  $1.29$  (t,  $J = 7.11$  Hz, 6- $CH_3$ ).

[0302]  $^{13}C$ -NMR (63 MHz,  $CDCl_3$ ):  $\delta = 172.03$  (s, 3'-CO)\*\*,  $171.07$  (s, 4-CO)\*\*,  $133.76$  (s, 2-C),  $131.10$  (s, 1-C),  $61.44$

39------------------------------------------------

(s, 5-C), 37.70 (s, 3-C), 14.43 (s, 6-C).

**Itaconic acid 4-propylester:**

5 Yield: 5.09 g; 29.6 mmol; 80%

MS (APCI, 5  $\mu$ A): m/z =  $\{[M-H]^{+}\} = 171.06$

[0303]  $^{1}\text{H-NMR}$  (250 MHz,  $\text{CDCl}_{3}$ ):  $\delta = 6.49$  (s, 1-H), 5.87 (s, 1'-H), 4.10 (t,  $J = 6.71$  Hz, 5-CH2), 3.38 (s, 3-CH2), 1.68 (tq,  $J = 7.10$  Hz, 6-CH2), 0.96 (t,  $J = 7.42$  Hz, 7-CH3).

10 [0304]  $^{13}\text{C-NMR}$  (63 MHz,  $\text{CDCl}_{3}$ ):  $\delta = 171.98$  (s, 3'-CO)\*\*, 171.14 (s, 4-CO)\*\*, 133.81 (s, 2-C), 130.99 (s, 1-C), 67.04 (s, 5-C), 37.71 (s, 3-C), 22.24 (s, 6-C), 10.63 (s, 7-C).

**Itaconic acid 4-butylester:**

15 Yield: 5.16 g; 27.7 mmol; 75%

MS (APCI, 5  $\mu$ A): m/z =  $\{[M-H]^{+}\} = 185.08$

20 [0305]  $^{1}\text{H-NMR}$  (250 MHz,  $\text{CDCl}_{3}$ ):  $\delta = 6.48$  (s, 1-H), 5.86 (s, 1'-H), 4.14 (t,  $J = 6.56$  Hz, 5-CH2), 3.37 (s, 3-CH2), 1.54 - 1.76 (m, 8-CH2), 1.40 (tq,  $J = 7.30$  Hz, 7-CH2), 0.95 (t,  $J = 7.27$  Hz, 8-CH3).

[0306]  $^{13}\text{C-NMR}$  (63 MHz,  $\text{CDCl}_{3}$ ):  $\delta = 172.05$  (s, 3'-CO)\*\*, 171.10 (s, 4-CO)\*\*, 133.81 (s, 2-C), 130.98 (s, 1-C), 65.30 (s, 5-C), 37.71 (s, 3-C), 30.90 (s, 6-C), 19.40 (s, 7-C), 13.97 (s, 8-C).

**Example 2**

[0307] Synthesis of itaconic acid 1 -(N-Boc-aminoethyl) 4-alkyl diester (methyl to butyl).
