Repository: sp-000-sim/my_server_files

File: 1294/markdown/EP3359580B1.md (part 6 of 8)
(19)
[0308] 6.6 mmol Itaconic acid 4-alkyl ester (prepared as described in Example 1) was dissolved in 10 mL DCM. 1.3 g (7.9 mmol, 1.2 equivalents) N-Boc-2-aminoethanol and 1.2 g (9.9 mmol, 1.5 equivalents) N,N-dimethylaminopyridine (DMAP) were added. The reaction mixture was stirred for 10 min. An ice bath was added and the reaction mixture was stirred for another 10 min. After that, 1.5 g (7.3 mmol, 1.1 equivalents) dicyclohexyl carbodiimide (DCC) in 10 mL DCM were added dropwise. The reaction mixture was stirred overnight. The precipitate was removed by filtration, and the solution was washed with  $\text{KHSO}_{4}$  (10 w%, 3  $\times$  100 mL) and  $\text{NaHCO}_{3}$  (conc., 2  $\times$  100 mL). It was then dried over  $\text{Na}_{2}\text{SO}_{4}$ . The solvent was evaporated at the rotary evaporator. The product was then dissolved in a minimum amount of DCM, and frozen ( $-20^{\circ}\text{C}$ ) overnight to remove the side product, which precipitated. The cold organic phase was filtrated quickly using pre-cooled equipment, and the solvent was removed at the rotary evaporator. The pure 1 -(N-Boc-aminoethyl) 4-alkyl diester was obtained as colorless solid (for Ethyl to Butyl), or pale yellow oil (Methyl). The structure of the obtained monomers and the proton numbering for  $^{1}\text{H-NMR}$  assignment are shown below.

40 1 -(N-Boc-aminoethyl) 4-methyl  
diester

Chemical structure diagram of 1 -(N-Boc-aminoethyl) 4-methyl diester. The structure shows the itaconic acid backbone (C1, C3, C5 carbonyls) linked to a 4-methyl ester group (C4, C5) and an N-Boc-aminoethyl group (N, C6, C9). Protons are numbered 1, 1', 3, 4, 4', 5, 5', 6, 6', 9, 9'.

$\text{C}_{13}\text{H}_{21}\text{NO}_{6}$   
287,31

1 -(N-Boc-aminoethyl) 4-ethyl  
diester

Chemical structure diagram of 1 -(N-Boc-aminoethyl) 4-ethyl diester. The structure shows the itaconic acid backbone (C1, C3, C5 carbonyls) linked to a 4-ethyl ester group (C4, C5) and an N-Boc-aminoethyl group (N, C6, C9). Protons are numbered 1, 1', 3, 4, 4', 5, 5', 6, 6', 9, 9'.

$\text{C}_{14}\text{H}_{23}\text{NO}_{6}$   
301,34

40------------------------------------------------

**1-(N-Boc-aminoethyl) 4-propyl diester**![Chemical structure of 1-(N-Boc-aminoethyl) 4-propyl diester. The structure shows a 5-membered ring containing two carbonyl groups (C=O) at positions 3 and 5, and an N-Boc aminoethyl group attached at position 4. The N-Boc group is a tert-butyl carbonyl group (C(=O)O-C(CH3)3). The propyl chain is attached at position 6.]()
$$C_{15}H_{25}NO_6$$

315,37

**1-(N-Boc-aminoethyl) 4-butyl diester**![Chemical structure of 1-(N-Boc-aminoethyl) 4-butyl diester. The structure shows a 5-membered ring containing two carbonyl groups (C=O) at positions 3 and 5, and an N-Boc aminoethyl group attached at position 4. The N-Boc group is a tert-butyl carbonyl group (C(=O)O-C(CH3)3). The butyl chain is attached at position 6.]()
$$C_{16}H_{27}NO_6$$

329,39

**Analytical data:****1-(N-Boc-aminoethyl) 4-methyl diester:**

**Yield:** 1.2 g; 4.0 mmol; 61%

**MS (ESI, 4-5 kV):** m/z =  $\{[M+Na]^+\} = 310,12$

**[0309]**  $^1H$ -NMR (250 MHz,  $CDCl_3$ ):  $\delta = 6.35$  (s, 1-H),  $5.72$  (s, 1'-H),  $4.94$  (br. s, 6'-H),  $4.22$  (t,  $J = 5.21$  Hz, 4'- $CH_2$ ),  $3.71$  (s, 5- $CH_3$ ),  $3.41$  (tq,  $J = 5.20$  Hz, 5'- $CH_2$ ),  $3.35$  (s, 3- $CH_2$ ),  $1.44$  (s, 9'-( $CH_3$ ) $_3$ ).

**[0310]**  $^{13}C$ -NMR (63 MHz,  $CDCl_3$ ):  $\delta = 171.68$  (s, 3'-CO)\*\*,  $166.23$  (s, 4-CO)\*\*,  $156.15$  (s, 7'-CO),  $133.92$  (s, 2- $CH_2$ ),  $129.47$  (s, 1-C),  $79.83$  (s, 9'-C-( $CH_3$ ) $_3$ ),  $64.74$  (s, 4'- $CH_2$ ),  $52.45$  (s, 5- $CH_3$ ),  $39.92$  (s, 5'- $CH_2$ ),  $37.96$  (s, 3- $CH_2$ ),  $28.72$  (s, 9'-C-( $CH_3$ ) $_3$ ).

**1-(N-Boc-aminoethyl) 4-ethyl diester:**

**Yield:** 1.9 g; 6.3 mmol; 94%

**MS (ESI, 4-5 kV):** m/z =  $\{[M+Na]^+\} = 324,14$

**[0311]**  $^1H$ -NMR (250 MHz,  $CDCl_3$ ):  $\delta = 6.39$  (s, 1-H),  $5.75$  (s, 1'-H),  $4.92$  (br. s., 6'-H),  $4.26$  (t,  $J = 5.30$  Hz, 4'- $CH_2$ ),  $4.20$  (q,  $J = 7.20$  Hz, 5- $CH_2$ ),  $3.46$  (td,  $J = 5.30$  Hz, 5'- $CH_2$ ),  $3.37$  (s, 3- $CH_2$ ),  $1.47$  (s, 9'-( $CH_3$ ) $_3$ ),  $1.30$  (t,  $J = 7.19$  Hz, 6- $CH_3$ ).  $^{13}C$ -NMR (63 MHz,  $CDCl_3$ ):  $\delta = 171.25$  (s, 3'-CO)\*\*,  $166.30$  (s, 4-CO)\*\*,  $156.16$  (s, 7'-CO),  $134.06$  (s, 2-C),  $129.31$  (s, 1- $CH_2$ ),  $79.81$  (s, 9'-C-( $CH_3$ ) $_3$ ),  $64.76$  (s, 4'- $CH_2$ ),  $61.37$  (s, 5- $CH_2$ ),  $39.94$  (s, 5'- $CH_2$ ),  $38.23$  (s, 3- $CH_2$ ),  $28.73$  (s, 9'-C-( $CH_3$ ) $_3$ ),  $14.51$  (s, 6- $CH_3$ ).

**1-(N-Boc-aminoethyl) 4-propyl diester:**

**Yield:** 1.9 g; 6.3 mmol; 91%

**MS (APCI, 5  $\mu A$ ):** m/z =  $\{[M+H]^+\} = 316,17$

**[0312]**  $^1H$ -NMR (250 MHz,  $CDCl_3$ ):  $\delta = 6.38$  (s, 1-H),  $5.75$  (s, 1'-H),  $4.92$  (br. s., 6'-H),  $4.25$  (t,  $J = 5.20$  Hz, 4'- $CH_2$ ),  $4.10$  (t,  $J = 6.70$  Hz, 5- $CH_2$ ),  $3.46$  (td,  $J = 5.20$  Hz, 5'- $CH_2$ ),  $3.39$  (s, 3- $CH_2$ ),  $1.69$  (tq,  $J = 7.10$  Hz, 6- $CH_2$ ),  $1.47$  (s, 9'-( $CH_3$ ) $_3$ ),  $0.96$  (t,  $J = 7.35$  Hz, 7- $CH_3$ ).

**[0313]**  $^{13}C$ -NMR (63 MHz,  $CDCl_3$ ):  $\delta = 171.35$  (s, 3'-CO)\*\*,  $166.33$  (s, 4-CO)\*\*,  $156.18$  (s, 7'-CO),  $134.08$  (s, 2-C),  $129.32$  (s, 1- $CH_2$ ),  $79.84$  (s, 9'-C-( $CH_3$ ) $_3$ ),  $66.99$  (s, 5- $CH_2$ ),  $64.81$  (s, 4'- $CH_2$ ),  $39.93$  (s, 5'- $CH_2$ ),  $38.24$  (s, 3- $CH_2$ ),  $28.73$  (s, 9'-C-( $CH_3$ ) $_3$ ),  $22.27$  (s, 6- $CH_2$ ),  $10.69$  (s, 7- $CH_3$ ).

41------------------------------------------------

1 -(N-Boc-aminoethyl) 4-butyl diester:

**Yield:** 1. g, 4.6 mmol, 70%

**MS (ESI, 4-5 kV): m/z =  $\{[M+Na]^{+}\} = 352,17$**

**[0314]  $^{1}\text{H-NMR}$  (250 MHz,  $\text{CDCl}_{3}$ ):  $\delta = 6.26$  (s, 1-H),  $5.64$  (s, 1'-H),  $5.05$  (br. s., 6'-H),  $4.13$  (t,  $J = 5.29$  Hz, 4'- $\text{CH}_{2}$ ),  $4.03$  (t,  $J = 6.63$  Hz, 5- $\text{CH}_{2}$ ),  $3.33$  (td,  $J = 5.20$  Hz, 5'- $\text{CH}_{2}$ ),  $3.27$  (s, 3- $\text{CH}_{2}$ ),  $1.45 - 1.62$  (m, 6- $\text{CH}_{2}$ ),  $1.36$  (s, 9'-( $\text{CH}_{3}$ ) $_{3}$ ),  $1.19 - 1.34$  (m, 7- $\text{CH}_{2}$ ),  $0.84$  (t,  $J = 7.20$  Hz, 8- $\text{CH}_{3}$ ).**

**[0315]  $^{13}\text{C-NMR}$  (63 MHz,  $\text{CDCl}_{3}$ ):  $\delta = 171.20$  (s, 3'-CO)\*\*,  $166.24$  (s, 4-CO)\*\*,  $156.15$  (s, 7'-CO),  $134.08$  (s, 2-C),  $129.09$  (s, 1- $\text{CH}_{2}$ ),  $79.62$  (s, 9'-C-( $\text{CH}_{3}$ ) $_{3}$ ),  $65.13$  (s, 5- $\text{CH}_{2}$ ),  $64.65$  (s, 4'- $\text{CH}_{2}$ ),  $39.84$  (s, 5'- $\text{CH}_{2}$ ),  $38.10$  (s, 3- $\text{CH}_{2}$ ),  $30.87$  (s, 6- $\text{CH}_{2}$ ),  $28.65$  (s, 9'-C-( $\text{CH}_{3}$ ) $_{3}$ ),  $19.34$  (s, 7- $\text{CH}_{2}$ ),  $13.93$  (s, 8- $\text{CH}_{3}$ ).**

### Example 3

**[0316] Synthesis of itaconic acid 4-propylamide.**

**[0317] Itaconic anhydride (5.1 g, 45.5 mmol) was dissolved in DCM (20 mL).  $\text{H}_{2}\text{SO}_{4}$  (conc., 5 drops) was added. After ice cooling for 15 min propylamine (4.0 mL, 49.1 mmol, 1.1 eq.) in DCM (10 mL) was added dropwise over 30 min. The ice bath was removed and the solution stirred for 24h. Then, the precipitate (pure product) was removed by filtration. The solution was extracted three times with 50 mL  $\text{K}_{2}\text{CO}_{3}$  solution (10%) and the aqueous phase was washed three times with DCM. Concentrated HCl was added to the aqueous phase until the pH was 2. The aqueous phase was now extracted three times with 100 mL DCM and dried over  $\text{Na}_{2}\text{SO}_{4}$ . The solvent was evaporated at the rotary evaporator and the product was dried in dynamic vacuum overnight. Itaconic acid-4-propylamide was received as a colorless solid. The structure of the obtained monomer and the proton numbering for  $^{1}\text{H-NMR}$  assignment are shown below.**

![Chemical structure of Itaconic acid 4-propylamide. The structure shows a five-membered ring containing a double bond and a carbonyl group. The double bond is between C1 and C2. C1 is labeled 1' H. C2 is part of a carbonyl group (C=O) and is also bonded to a hydroxyl group (OH). C3 is bonded to C2 and C4. C4 is part of a carbonyl group (C=O) and is bonded to C5. C5 is bonded to C4 and C6. C6 is bonded to C5 and C7. C7 is a methyl group (CH3). The structure is numbered 1' H, 3, 6, 5, 7.]()

$\text{C}_{8}\text{H}_{13}\text{NO}_{4}$   
171,20

**Yield:** 3.9 g, 23.0 mmol, 51%

**[0318] MS (ESI, 4-5 kV): m/z =  $\{[M+Na]^{+}\} = 194,08$**

**[0319]  $^{1}\text{H NMR}$  (250 MHz, Acetone-d6):  $\delta = 11.46$  (br. s, OH),  $7.24$  (br. s., NH),  $6.22$  (s, 1-H),  $5.73$  (s, 1'-H),  $3.24$  (s, 3- $\text{CH}_{2}$ ),  $3.17$  (td,  $J=6.50$  Hz, 5- $\text{CH}_{2}$ ),  $1.51$  (tq,  $J=7.30$  Hz, 6- $\text{CH}_{2}$ ),  $0.90$  (t,  $J=7.42$  Hz, 7- $\text{CH}_{3}$ ).**

**[0320]  $^{13}\text{C NMR}$  (63 MHz, Acetone-d6):  $\delta = 170.22$  (s, 4-CO),  $167.57$  (s, 2'-CO),  $136.42$  (s, 2-C),  $127.38$  (s, 1-C),  $41.18$  (s, 5-C),  $39.40$  (s, 3-C),  $22.92$  (s, 6-C),  $11.13$  (s, 7-C).**

### Example 4

**[0321] Synthesis of itaconic acid 1-(N-Boc-aminoethyl)-4-propyldiamide.**

**[0322] 5.8 mmol Itaconic acid 4-propylamide (prepared as described in Example 3) was dissolved in 10 mL DCM or acetonitrile. 1.12 g (7.0 mmol, 1.2 equivalents) N-Boc-ethylenediamine and 1.06 g (8.6mmol, 1.5 equivalents) N,N-dimethyl aminopyridine (DMAP) were added. The reaction mixture was stirred for 10 min. An ice bath was added and the reaction mixture was stirred for another 10 min. After that, 1.32 g (6.4 mmol, 1.1 equivalents) dicyclohexyl carbodiimide (DCC) in 10 mL DCM were added dropwise. The reaction mixture was stirred overnight. The precipitate was removed by filtration, and the solution was washed with  $\text{KHSO}_{4}$  (10 w%,  $3 \times 50$  mL) and  $\text{NaHCO}_{3}$  (saturated,  $2 \times 50$  mL). It was then dried over  $\text{Na}_{2}\text{SO}_{4}$ . The solvent was evaporated at the rotary evaporator. The product was recrystallized from diethylether. The structure of the obtained monomer and the proton numbering for  $^{1}\text{H-NMR}$  assignment are shown below. The procedure was also successfully realized with 0.1 eq. of DMAP to yield 27% raw product which needs to be further purified.**

42------------------------------------------------

Chemical structure of the monomer (Itaconic acid 1-(N-Boc-aminoethyl) 4-propyl ester) with proton numbering (1' to 9').

$C_{15}H_{27}N_3O_4$   
313,40

5

10

**Yield:** 0.49 g, 1.6 mmol, 27%**MS (ESI, 4-5 kV):**  $m/z = \{[M+Na]^+\} = 336, 19$ 

15

**[0323]**  $^1H$  NMR (250 MHz, Acetone- $d_6$ )  $\delta$  = 7.89 (br. s., NH), 7.35 (br. s., NH), 6.14 (br. s., NH), 5.84 (s, 1-H), 5.46 (s, 1'-H), 3.36 (td,  $J=6.10$  Hz, 4'-CH $_2$ ), 3.26 (t,  $J=6.10$  Hz, 5-CH $_2$ ), 3.20 (s, 3-CH $_2$ ), 3.14 (td,  $J=7.00$  Hz, 5'-CH $_2$ ), 1.50 (tq,  $J=7.20$  Hz, 6-CH $_2$ ), 1.42 (s, 9'-(CH $_3$ ) $_3$ ), 0.90 (t,  $J=7.42$  Hz, 7-CH $_3$ ).

20

**[0324]**  $^{13}C$ -NMR (63 MHz, Acetone- $d_6$ ):  $\delta$  = 170.18 (s, 3'-CO)\*\*, 168.39 (s, 4-CO)\*\*, 156.61 (s, 7'-CO), 134.08 (s, 2-C), 129.32 (s, 1-CH $_2$ ), 78.25 (s, 9'-C-(CH $_3$ ) $_3$ ), 51.93 (s, 5'-CH $_2$ ), 48.62 (s, 4'-CH $_2$ ), 40.40 (s, 5-CH $_2$ ), 34.06 (s, 3-CH $_2$ ), 28.13 (s, 9'-C-(CH $_3$ ) $_3$ ), 22.98 (s, 6-CH $_2$ ), 11.15 (s, 7-CH $_3$ ).

**Polymer Synthesis.****Example 5**

25

**Homopolymers: Synthesis of Itaconic Acid 1-(N-Boc-aminoethyl) 4-propyl ester**

30

**[0325]** 0.400 g of itaconic acid 1-(N-Boc-aminoethyl)-4-propyl ester (1.27 mmol, 1.0 equivalents) was added to a heat-dried Schlenk tube under nitrogen. Solvent (N,N-dimethylformamid, DMF) was added so that the monomer concentration was 2.0 mol  $L^{-1}$  (0.6 g  $mL^{-1}$ ). The initiator azoisobutyric acid nitrile (AIBN, 0.2 mg, 0.001 equivalents) was then added to the reaction mixture, and the reaction mixture was subject to three freeze-pump-thaw cycles. An oil bath was set to the reaction temperature of 60°C, and the reaction was allowed to proceed for 6d. The reaction was quenched by stirring the open flask under ambient atmosphere. DMF was then removed by applying high vacuum over 12h. It was then taken up in little DCM and added dropwise into cold hexane (100-150 mL) while stirring vigorously. The polymer precipitated. It was removed by filtration, washed with cold hexane. The precipitation procedure was repeated once more before the polymer was dried under vacuum. The structure of the obtained polymers obtained and the proton numbering for  $^1H$ -NMR assignment are shown below.

35

Chemical structure of the polymer (Poly(i-(N-Boc-aminoethyl) 4-propyl ester)) with proton numbering (1 to 8').

40

45

**Poly(i-(N-Boc-aminoethyl) 4-propyl ester)**

50

**[0326]** Structure of itaconic acid propyl ester homopolymers and proton numbering for  $^1H$ -NMR assignment.**Yield:** 90mg, 22%**GPC ( $CHCl_3$ ):**  $M_n = 8600$  g  $mol^{-1}$ ,  $D = 1.6$ 

55

**[0327]**  $^1H$ -NMR of Poly(i-(N-Boc-aminoethyl) 4-propyl ester) (250 MHz,  $CDCl_3$ ):  $\delta$  = 5.65 (br. s, NH), 4.02 (br. s, 4'-CH $_2$ , 5-CH $_2$ ), 3.38 (br. s, 5'-CH $_2$ ), 2.73 (br. s, 1-CH $_2$ , 3-CH $_2$ ), 1.70 (m, 6-CH $_2$ ), 1.46 (s, 8'-(CH $_3$ ) $_3$ ), 0.97 (br. s, 7-CH $_3$ ).

43------------------------------------------------

Example 6

Copolymers: Synthesis of Poly[[itaconic acid 1 -(N-boc-aminoethyl) 4-alkyl diester)-co-(N,N-dimethyl acrylamide)]

[0328] **Series 1:** Itaconic acid 1-(N-Boc-aminoethyl) 4-methyl ester (equivalents as specified in Table 1 was added to a heat-dried Schlenk tube under nitrogen. Freshly purified dimethyl acrylamide (DMAA, equivalents as specified in Table 1) was added using a syringe. Solvent (dimethyl sulfoxide, DMSO; or N,N-dimethylformamid, DMF) was added so that the monomer concentration was  $0.5 \text{ g L}^{-1}$ . The initiator azoisobutyric acid nitrile (AIBN, equivalents as specified in Table 1) was then added to the reaction mixture, and the reaction mixture was subject to three freeze-pump-thaw cycles. An oil bath was set to the reaction temperature of  $70^{\circ}\text{C}$ , and the reaction was allowed to proceed for the time specified in Table 1.

[0329] The mixture was then cooled and the reaction was quenched by stirring the open flask under ambient atmosphere. It was then added dropwise into cold hexane (100-150 mL) while stirring vigorously. The polymer precipitated. It was removed by filtration, washed with cold hexane and dried in dynamic vacuum. The yields are given in Table 2. The structure of the obtained polymers obtained and the proton numbering for  $^{1}\text{H-NMR}$  assignment are shown below.

*Table 1: Reaction Parameters for the copolymerization of itaconic Acid 1 -(N-Boc-aminoethyl) 4-alkyl ester with DMAA (Series 1). The target molecular mass was  $3,000 \text{ g mol}^{-1}$ . Methyl, Ethyl, Propyl and Butyl refer to the respective 1-(N-boc-aminoethyl) 4-methyl esters. DMAA refers to dimethyl acrylamide.*

<table><thead><tr><th>Copolymer Name</th><th>Ester to DMAA ratio</th><th>Ester mass /mg</th><th>Ester amount /mmol</th><th>DMAA mass /mg</th><th>DMAA amount /mmol</th><th>AIBN /mmol</th><th>AIBN mass /mg</th></tr></thead><tbody><tr><td>Methyl-co-DMAA 1</td><td>0.4/0.6</td><td>400</td><td>1.4</td><td>207</td><td>2.1</td><td>0.2</td><td>33.3</td></tr><tr><td>Methyl-co-DMAA 2</td><td>0.5/0.5</td><td>400</td><td>1.4</td><td>138</td><td>1.4</td><td>0.18</td><td>29.4</td></tr><tr><td>Methyl-co-DMAA 3</td><td>0.6/0.4</td><td>400</td><td>1.4</td><td>92</td><td>0.9</td><td>0.16</td><td>26.3</td></tr><tr><td>Ethyl-co-DMAA 1</td><td>0.4/0.6</td><td>400</td><td>1.3</td><td>179</td><td>2.0</td><td>0.20</td><td>32.5</td></tr><tr><td>Ethyl-co-DMAA 2</td><td>0.5/0.5</td><td>400</td><td>1.3</td><td>132</td><td>1.3</td><td>0.17</td><td>28.6</td></tr><tr><td>Ethyl-co-DMAA<sub>3</sub></td><td>0.6/0.4</td><td>400</td><td>1.3</td><td>88</td><td>0.9</td><td>0.16</td><td>26.7</td></tr><tr><td>Propyl-co-DMAA 1</td><td>0.4/0.6</td><td>400</td><td>1.2</td><td>189</td><td>1.8</td><td>0.21</td><td>34.0</td></tr><tr><td>Propyl-co-DMAA 2</td><td>0.5/0.5</td><td>400</td><td>1.2</td><td>126</td><td>1.2</td><td>0.12</td><td>27.2</td></tr><tr><td>Propyl-co-DMAA3</td><td>0.6/0.4</td><td>400</td><td>1.2</td><td>84</td><td>0.8</td><td>0.12</td><td>20.4</td></tr><tr><td>Butyl-co-DMAA 1</td><td>0.4/0.6</td><td>400</td><td>1.2</td><td>181</td><td>1.8</td><td>0.19</td><td>31.5</td></tr><tr><td>Butyl-co-DMAA 2</td><td>0.5/0.5</td><td>400</td><td>1.2</td><td>120</td><td>1.2</td><td>0.17</td><td>28.0</td></tr><tr><td>Butyl-co-DMAA3</td><td>0.6/0.4</td><td>400</td><td>1.2</td><td>80</td><td>0.8</td><td>0.16</td><td>25.9</td></tr></tbody></table>

44------------------------------------------------

Poly[(1-(N-Boc-aminoethyl) 4-methyl diester)-co-DMAA]Poly[(1-(N-Boc-aminoethyl) 4-propyl diester)-co-DMAA]Poly[(1-(N-Boc-aminoethyl) 4-ethyl diester)-co-DMAA]Poly[(1-(N-Boc-aminoethyl) 4-butyl diester)-co-DMAA]

Yields:

[0330]

Table 2: Yields and GPC data obtained for the Copolymers of Series 1

<table><thead><tr><th>Copolymer</th><th>Ester to DMAA ratio</th><th>Yield /mg</th><th>Yield /%</th><th><math>M_n</math> /g mol<math>^{-1}</math></th><th><math>M_w</math> /g mol<math>^{-1}</math></th><th>PDI</th></tr></thead><tbody><tr><td>Methyl-co-DMAA 1</td><td>0.4/0.6</td><td>405</td><td>66</td><td>19.100</td><td>58.300</td><td>3,0</td></tr><tr><td>Methyl-co-DMAA 2</td><td>0.5/0.5</td><td>88</td><td>16</td><td>11.900</td><td>31.900</td><td>2,6</td></tr><tr><td>Methyl-co-DMAA3</td><td>0.6/0.4</td><td>55</td><td>11</td><td>12.500</td><td>33.900</td><td>2,7</td></tr><tr><td>Ethyl-co-DMAA 1</td><td>0.4/0.6</td><td>545</td><td>94</td><td>19.500</td><td>41.500</td><td>2,1</td></tr><tr><td>Ethyl-co-DMAA 2</td><td>0.5/0.5</td><td>443</td><td>83</td><td>7.300</td><td>18.800</td><td>2,6</td></tr><tr><td>Ethyl-co-DMAA3</td><td>0.6/0.4</td><td>420</td><td>86</td><td>6.900</td><td>22.800</td><td>3,3</td></tr><tr><td>Propyl-co-DMAA 1</td><td>0.4/0.6</td><td>550</td><td>93</td><td>11.200</td><td>29.000</td><td>2,5</td></tr><tr><td>Propyl-co-DMAA 2</td><td>0.5/0.5</td><td>503</td><td>95</td><td>12.500</td><td>37.500</td><td>2,9</td></tr><tr><td>Propyl-co-DMAA3</td><td>0.6/0.4</td><td>464</td><td>95</td><td>6.600</td><td>23.700</td><td>3,5</td></tr><tr><td>Butyl-co-DMAA 1</td><td>0.4/0.6</td><td>389</td><td>67</td><td>24.000</td><td>93.500</td><td>3,9</td></tr><tr><td>Butyl-co-DMAA 2</td><td>0.5/0.5</td><td>156</td><td>30</td><td>17.700</td><td>51.400</td><td>2,8</td></tr><tr><td>Butyl-co-DMAA3</td><td>0.6/0.4</td><td>228</td><td>47</td><td>11.800</td><td>32.500</td><td>2,7</td></tr></tbody></table>

[0331]  $^1H$ -NMR of Propyl-co-DMAA 2 (250 MHz,  $CDCl_3$ ):  $\delta$  = 4.01 (br. s, 4'- $CH_2$ , 5- $CH_2$ ), 3.39 (br. s, 3- $CH_2$ ), 3.08 (br. s, 5"- $CH_3$ ), 2.23 (br. s, 1"- $CH_2$ ), 2.90 (br. s, 1- $CH_2$ , 2"- $CH$ ), 1.70 (s, 6- $CH_2$ ), 1.46 (s, 8'-( $CH_3$ ) $_3$ ), 0.95 (br. s, 7- $CH_3$ ).

[0332] The position of the  $^1H$ -NMR spectra of the other polymers were similar and are therefore not listed here.

[0333] Series 2: Copolymers of itaconic acid i-(N-Boc-aminoethyl) 4-propyl ester were synthesized by adding 400 mg of the 1-(N-Boc-aminoethyl) 4-propyl ester monomer (1.4 mmol) to a heat-dried Schlenk tube under nitrogen. 126 mg (1.2 mmol) freshly purified dimethyl acrylamide (DMMA) was added using a syringe. Solvent (dimethyl sulfoxide, DMSO; or N,N-dimethylformamid, DMF) was added so that the monomer concentration given in Table 3 was obtained. The

45------------------------------------------------

initiator azoisobutyric acid nitrile (AIBN, equivalents as specified)) was then added to the reaction mixture, and the reaction mixture was subject to three freeze-pump-thaw cycles. An oil bath was set to the reaction temperature of 70°C, and the reaction was allowed to proceed for the time specified in Table 3. The reaction mixture was then cooled and the reaction was quenched by stirring the open flask under ambient atmosphere. It was then added dropwise into cold hexane (100-150 mL) while stirring vigorously. The polymer precipitated. It was removed by filtration, washed with cold hexane and dried in dynamic vacuum. The yields are included in Table 3.

**Table 3: Reaction Parameters for the copolymerization of itaconic Acid 1 -(N-Boc-aminoethyl) 4-propyl diester with DMAA (Series 2). The target molecular mass ranged from 2,000 to 20,000  $\text{g mol}^{-1}$  and was adjusted by different amounts of the initiator AIBN and different reaction times.**

<table><thead><tr><th>Copolymer name</th><th>Ester mass /mg</th><th>Ester amount /mmol</th><th>DMAA mass /mg</th><th>DMAA amount /mmol</th><th>Target molecular weight / <math>\text{g mol}^{-1}</math></th><th>AIBN equivalents</th><th>AIBN mass /mg</th></tr></thead><tbody><tr><td>M 1600</td><td>400</td><td>1.4</td><td>126</td><td>1.2</td><td>2000</td><td>0.104</td><td>43.3</td></tr><tr><td>M 4300</td><td>400</td><td>1.4</td><td>126</td><td>1.2</td><td>3000</td><td>0.069</td><td>27.2</td></tr><tr><td>M 7200</td><td>400</td><td>1.4</td><td>126</td><td>1.2</td><td>3000</td><td>0.069</td><td>27.2</td></tr><tr><td>M 12500</td><td>400</td><td>1.3</td><td>126</td><td>1.2</td><td>3000</td><td>0.069</td><td>27.2</td></tr><tr><td>M 41000</td><td>400</td><td>1.3</td><td>126</td><td>1.2</td><td>20000</td><td>0.010</td><td>4.3</td></tr><tr><th>Copolymer name</th><th>Concentration / <math>\text{g mL}^{-1}</math></th><th>Reaction time /h</th><th>Yield /mg</th><th>Yield /%</th><th><math>M_n</math> / <math>\text{g mol}^{-1}</math></th><th><math>M_w</math> / <math>\text{g mol}^{-1}</math></th><th>PDI</th></tr><tr><td>M 1600</td><td>0.05</td><td>8</td><td>246</td><td>44</td><td>1600</td><td>5300</td><td>3.4</td></tr><tr><td>M 4300</td><td>0.1</td><td>16</td><td>490</td><td>83</td><td>4300</td><td>7300</td><td>1.6</td></tr><tr><td>M 7200</td><td>0.25</td><td>16</td><td>380</td><td>72</td><td>7200</td><td>20400</td><td>2.8</td></tr><tr><td>M 12500</td><td>0.5</td><td>22</td><td>503</td><td>95</td><td>12500</td><td>37500</td><td>2.9</td></tr><tr><td>M 41000</td><td>1.0</td><td>24</td><td>498</td><td>94</td><td>41000</td><td>75300</td><td>1.8</td></tr></tbody></table>

### Example 7

#### Homopolymer and Copolymer Deprotection

**[0334]** For deprotection, each polymer was dissolved in anhydrous methanol (methyl and ethyl homo- and copolymers) or chloroform (propyl or butyl homo- and copolymers). Typically, 1 mL solvent per 100 mg polymer was used. The reaction mixture was stirred, and HCl (4M in 1,4-dioxane, 1 mL per 100 mg polymer) was added. If the solution became turbid (homopolymers), methanol was added dropwise to clear the solution. The reaction was further stirred overnight. The solvent was removed using a rotary evaporator, the residue was taken up in methanol or chloroform, and the product was precipitated in hexane (100 - 150 mL). The polymers precipitated as a colorless powder and could be recovered by filtration or dekanting, and were dried in dynamic vacuum. The structure of the deprotected copolymers is shown below.

![Chemical structure of the deprotected copolymer repeating unit. It shows a five-membered ring containing an amine group (NH3+) and an ester group (COO-R), where R is a methyl, ethyl, propyl, or butyl group.]()

R = Methyl, Ethyl,  
Propyl, Butyl

#### Analytical data:

**[0335]**  $^1\text{H-NMR}$  (250 MHz,  $\text{CDCl}_3$ ):  $\delta$  = 8.63 (br. s., 1 H), 4.01 (br. s., 1 H), 2.92 (br. s., 7 H), 2.20 (s, 1 H), 1.99 (br. s., 4 H), 1.66 (br. s., 3 H), 1.28 (s, 2 H), 0.95 (br. s., 3 H). The spectra for the other alkyl residues and ratios were similar and are therefore not listed here.

46------------------------------------------------

Example 8Antimicrobial activities:

[0336] The antimicrobial activity was determined for the copolymers from series 1 and 2 against *Escherichia coli* (*E. coli*) and *Staphylococcus aureus* (*S. aureus*).

[0337] The data is shown in Figures 1 and 2, and summarized in Tables 4 and 5.

[0338] Table 4: Minimum inhibitory concentration of Alkyl-co-DMAA Polymers against *E. coli*. For example Methyl 0,4/0,6 refers to a Poly[(1-(ammoniumethyl) 4-methyl diester)-co-DMAA] copolymer with a monomer feed ratio of 0.4 equivalents itaconate monomer to 0.6 equivalents DMAA monomer.  $MIC_{90}$  refers to the concentration where at least 90% of the bacteria are killed. The polymer with the lowest  $MIC_{90}$  is the most active one. A Polyoxonorbornene SMAMP with Propyl residue and molecular weight 3000 g  $mol^{-1}$ , as described in K. Lienkamp, A. E. Madkour, A. Musante, C. F. Nelson, K. Nusslein, G. N. Tew, J. Am. Chem. Soc. 2008, 130, 9836-9843, was used as reference.

<table><thead><tr><th></th><th>Copolymer</th><th><math>MIC_{90}</math> / <math>\mu g mL^{-1}</math></th></tr></thead><tbody><tr><td></td><td>Methyl 0,4/0,6</td><td>&gt;400</td></tr><tr><td></td><td>Methyl 0,5/0,5</td><td>&gt;400</td></tr><tr><td></td><td>Methyl 0,6/0,4</td><td>&gt;400</td></tr><tr><td></td><td>Ethyl 0,4/0,6</td><td>&gt;400</td></tr><tr><td></td><td>Ethyl 0,5/0,5</td><td>&gt;400</td></tr><tr><td></td><td>Ethyl 0,6/0,4</td><td>&gt;400</td></tr><tr><td></td><td>Propyl 0,4/0,6</td><td>&lt;100</td></tr><tr><td></td><td>Propyl 0,5/0,5</td><td>&lt;50</td></tr><tr><td></td><td>Propyl 0,6/0,4</td><td>&lt;50</td></tr><tr><td></td><td>Butyl 0,4/0,6</td><td>&lt;12,5</td></tr><tr><td></td><td>Butyl 0,5/0,5</td><td>&lt;12,5</td></tr><tr><td></td><td>Butyl 0,6/0,4</td><td>&lt;12,5</td></tr><tr><td></td><td>Poly(oxonorbornen)-SMAMP 3000</td><td>&lt;6,25</td></tr></tbody></table>

[0339] Table 5: Minimum inhibitory concentration of Alkyl-co-DMAA Polymers against *S. aureus*. For example Methyl 0,4/0,6 refers to a Poly[(1-(ammoniumethyl) 4-methyl diester)-co-DMAA] copolymer with a monomer feed ratio of 0.4 equivalents itaconate monomer to 0.6 equivalents DMAA monomer.  $MIC_{90}$  refers to the concentration where at least 90% of the bacteria are killed. The polymer with the lowest  $MIC_{90}$  is the most active one. A Polyoxonorbornene SMAMP with Propyl residue and molecular weight 3000 g  $mol^{-1}$ , as described in K. Lienkamp, A. E. Madkour, A. Musante, C. F. Nelson, K. Nusslein, G. N. Tew, J. Am. Chem. Soc. 2008, 130, 9836-9843, was used as reference.

<table><thead><tr><th></th><th>Copolymer</th><th><math>MIC_{90}</math> / <math>\mu g mL^{-1}</math></th></tr></thead><tbody><tr><td></td><td>Methyl 0,4/0,6</td><td>&gt;400</td></tr><tr><td></td><td>Methyl 0,5/0,5</td><td>&gt;400</td></tr><tr><td></td><td>Methyl 0,6/0,4</td><td>&gt;400</td></tr><tr><td></td><td>Ethyl 0,4/0,6</td><td>&gt;400</td></tr><tr><td></td><td>Ethyl 0,5/0,5</td><td>&lt;400</td></tr><tr><td></td><td>Ethyl 0,6/0,4</td><td>&lt;400</td></tr><tr><td></td><td>Propyl 0,4/0,6</td><td>&lt;50</td></tr><tr><td></td><td>Propyl 0,5/0,5</td><td>&lt;25</td></tr><tr><td></td><td>Propyl 0,6/0,4</td><td>&lt;12,5</td></tr><tr><td></td><td>Butyl 0,4/0,6</td><td>&lt;12,5</td></tr><tr><td></td><td>Butyl 0,5/0,5</td><td>&lt;50</td></tr><tr><td></td><td>Butyl 0,6/0,4</td><td>&lt;25</td></tr><tr><td></td><td>Poly(oxonorbornen)-SMAMP 3000</td><td>&lt;6,25</td></tr></tbody></table>

47------------------------------------------------

Claims

1. Polymer, comprising a repeat unit A having a general formula selected from one of the following general formulae (I-a), (I-b), (I-c), (I-d), (I-e) and (I-f):

5

10

15

20

Chemical structure (I-a) showing a polymer repeat unit. The structure features a central carbon atom bonded to  $X^1$ ,  $Y^1$ ,  $R^1$ ,  $R^3$ ,  $R^4$ ,  $X^2$ , and  $Y^2$ - $R^2$ . The repeat unit is indicated by  $[ ext{*}]_n$ .

(I-a)

25

30

35

40

Chemical structure (I-b) showing a polymer repeat unit. The structure features a central carbon atom bonded to  $X^1$ ,  $Y^1$ ,  $R^2$ ,  $R^3$ ,  $R^4$ ,  $X^2$ , and  $Y^2$ - $R^1$ . The repeat unit is indicated by  $[ ext{*}]_n$ .

(I-b)

45

50

55

48------------------------------------------------

5

10

15

20

Chemical structure (I-c) showing a repeating unit with substituents  $R^1$ ,  $Y^1$ ,  $X^1$ ,  $R^3$ ,  $R^4$ ,  $Y^2$ ,  $X^2$ , and  $R^1$ . The repeating unit is indicated by  $[ ext{*}]_n$ .

(I-c)

25

30

35

40

Chemical structure (I-d) showing a repeating unit containing a nitrogen atom ( $N$ ) substituted with  $R^1$ . The repeating unit is indicated by  $[ ext{*}]_n$ .

(I-d)

45

50

55

49------------------------------------------------

5

10

15

20

Chemical structure (I-e) showing a repeating unit of a polymer. The repeating unit is a five-membered ring containing a double bond. Substituents include  $R^1$ ,  $Y^1$ ,  $X^1$ ,  $R^3$ ,  $R^4$ ,  $Y^3$ , and  $X^2$ . The repeating unit is enclosed in brackets with subscript  $n$ .

(I-e)

25

30

35

40

Chemical structure (I-f) showing a repeating unit of a polymer. The repeating unit is a five-membered ring containing a double bond. Substituents include  $H$ ,  $Y^3$ ,  $X^2$ ,  $R^3$ ,  $R^4$ ,  $Y^1$ , and  $R^1$ . The repeating unit is enclosed in brackets with subscript  $n$ .

(I-f)

45

wherein

50

$R^1$  is an optionally substituted organic residue that comprises at least one cationic moiety having at least one positive charge;

$R^2$  is an optionally substituted organic residue;

$R^3$  and  $R^4$  are selected independently of each other from  $H$  and an optionally substituted organic residue;

$X^1$  and  $X^2$  are selected independently of each other from  $O$  and  $S$ ;

$Y^1$  and  $Y^2$  are selected independently of each other from  $O$ ,  $S$ ,  $NH$ ,  $NR^5$  and  $PR^5$ , wherein  $R^5$  is  $C_1$  to  $C_{12}$  alkyl;

$Y^3$  is selected from  $O$  and  $S$ ; and

$n$  is from 2 to 4500.

55

2. Polymer according to claim 1, wherein  $R^1$  and  $R^2$  are selected independently of each other from an optionally substituted residue selected from the group consisting of linear or branched  $C_1$  to  $C_{30}$  alkyl, linear or branched  $C_2$

50------------------------------------------------

to  $C_{30}$  alkenyl, linear or branched  $C_2$  to  $C_{30}$  alkynyl, linear or branched  $C_1$  to  $C_{30}$  heteroalkyl, linear or branched  $C_2$  to  $C_{30}$  heteroalkenyl, linear or branched  $C_2$  to  $C_{30}$  heteroalkynyl,  $C_3$  to  $C_{30}$  cycloalkyl,  $C_4$  to  $C_{30}$  cycloalkenyl,  $C_5$  to  $C_{30}$  cycloalkynyl,  $C_6$  to  $C_{30}$  aryl,  $C_3$  to  $C_{30}$  heterocycloalkyl,  $C_4$  to  $C_{30}$  heterocycloalkenyl,  $C_5$  to  $C_{30}$  heterocycloalkynyl,  $C_6$  to  $C_{30}$  aryl, linear or branched  $C_7$  to  $C_{30}$  arylalkyl,  $C_5$  to  $C_{30}$  heteroaryl, and linear or branched  $C_6$  to  $C_{30}$  heteroaryalkyl.

3. Polymer according to claim 1 or 2, wherein  $R^2$  is selected from the group consisting of  $C_1$  to  $C_{12}$  alkyl,  $C_3$  to  $C_{12}$  cycloalkyl,  $C_1$  to  $C_{12}$  heteroalkyl,  $C_5$  to  $C_{12}$  heterocycloalkyl,  $C_6$  to  $C_{12}$  aryl and  $C_5$  to  $C_{12}$  heteroaryl.

4. Polymer according to any one of the preceding claims, wherein  $R^3$  and  $R^4$  are selected independently of each other from the group consisting of H,  $C_1$  to  $C_{12}$  alkyl,  $C_3$  to  $C_{12}$  cycloalkyl,  $C_1$  to  $C_{12}$  heteroalkyl,  $C_5$  to  $C_{12}$  heterocycloalkyl,  $C_6$  to  $C_{12}$  aryl and  $C_5$  to  $C_{12}$  heteroaryl.

5. Polymer according to any one of the preceding claims, wherein  $R^1$  is a  $C_1$  to  $C_{30}$  heteroalkyl,  $C_1$  to  $C_{30}$  heteroalkenyl,  $C_1$  to  $C_{30}$  heteroalkynyl,  $C_3$  to  $C_{30}$  heterocycloalkyl,  $C_4$  to  $C_{30}$  heterocycloalkenyl,  $C_5$  to  $C_{30}$  heterocycloalkynyl,  $C_1$  to  $C_{30}$  heteroaryl, or  $C_1$  to  $C_{30}$  heteroaryalkyl selected from the group consisting of residues having the general formula (II), (III), (IV), (V) or (VI):

![Chemical structure (II): A repeating unit of a polymer chain. The repeating unit is a quaternized nitrogen atom (N+) substituted with R^6, R^7, and R^8. The polymer backbone is shown as a wavy line, repeated m times.]()  
(II)

![Chemical structure (III): A repeating unit of a polymer chain. The repeating unit is a quaternized nitrogen atom (N+) substituted with R^8 and R^9. The repeating unit is connected to a second quaternized nitrogen atom (N+) substituted with R^6 and R^10. The polymer backbone is shown as a wavy line, repeated m times. The repeating unit is labeled 1-2.]()  
(III)

![Chemical structure (IV): A repeating unit of a polymer chain. The repeating unit is a quaternized nitrogen atom (N+) substituted with R^6, R^7, and R^8. The repeating unit is connected to a second quaternized nitrogen atom (N+) substituted with R^9 and R^10. The polymer backbone is shown as a wavy line, repeated p times.]()  
(IV)

![Chemical structure (V): A repeating unit of a polymer chain. The repeating unit is a quaternized nitrogen atom (N+) substituted with R^8, R^9, and R^10. The repeating unit is connected to a second quaternized nitrogen atom (N+) substituted with R^6 and R^12. The repeating unit is labeled 1-2. The repeating unit is connected to a third quaternized nitrogen atom (N+) substituted with R^11. The polymer backbone is shown as a wavy line, repeated p times.]()  
(V)

wherein

$R^6$ ,  $R^7$ ,  $R^8$ ,  $R^9$ ,  $R^{10}$ ,  $R^{11}$  and  $R^{12}$  are selected independently from each other from the group consisting of H,  $C_1$  to  $C_{12}$  alkyl,  $C_2$  to  $C_{12}$  alkenyl,  $C_2$  to  $C_{12}$  alkynyl,  $C_3$  to  $C_{12}$  cycloalkyl,  $C_4$  to  $C_{12}$  cycloalkenyl,  $C_5$  to  $C_{12}$  cycloalkynyl,  $C_6$  to  $C_{12}$  aryl,  $C_7$  to  $C_{12}$  arylalkyl,  $C_1$  to  $C_{12}$  heteroalkyl,  $C_2$  to  $C_{12}$  heteroalkenyl,  $C_2$  to  $C_{12}$

51------------------------------------------------

heteroalkynyl,  $C_3$  to  $C_{12}$  heterocycloalkyl,  $C_4$  to  $C_{12}$  heterocycloalkenyl,  $C_5$  to  $C_{12}$  heteroaryl, and  $C_6$  to  $C_{12}$  heteroaryalkyl;

m is an integer selected from 0 to 12; and

p is an integer selected from 1 to 12;

![Chemical structure (VI) showing a repeating unit with a Z group and a subscript q.]()(VI)

wherein

Z is selected from azolium ions or salts, imidazolium ions or salts, pyrazolium ions or salts, triazolium ions or salts, tetrazolium ions or salts, pyridinium ions or salts, pyrimidinium ions or salts, triazinium ions or salts, tetrazinium ions or salts, azepinium ions or salts, diazepinium ions or salts, thiazolium ions or salts, thiadiazolium ions or salts, thiazinium ions or salts, oxazolium ions or salts, oxadiazolium ions or salts, aziridinium ions or salts, azetidinium ions or salts, pyrrolidinium ions or salts, pyrrolidinium ions or salts, piperidinium ions or salts, azepanium ion or salts, imidazolinium ions or salts, purinium ions or salts, sulfonium ions or salts, phosphonium ions or salts, guanidinium ions or salts, biguanidinium ions or salts, polyguanidinium ions or salts, and combinations thereof; and

q is an integer selected from 0 to 12.

1. Polymer according to any one of the preceding claims, which comprises a repeat unit A represented by general formula (I-a) or (I-b), wherein  $R^1$  is a residue having the general formula (II) or (III) with m being 1 or 2, preferably with  $R^6$ ,  $R^7$ ,  $R^8$ ,  $R^9$  and  $R^{10}$  being H or  $C_1$  to  $C_4$  alkyl,  $R^2$  is an unsubstituted  $C_1$  to  $C_{12}$  alkyl; both  $R^3$  and  $R^4$  are H; and each of  $X^1$ ,  $X^2$ ,  $Y^1$  and  $Y^2$  is O.
2. Polymer according to any one of claims 1 to 5, which comprises a repeat unit A represented by general formula (I-c), wherein both  $R^1$  are a residue having the general formula (II) or (III) with m being 1 or 2, preferably with  $R^6$ ,  $R^7$ ,  $R^8$ ,  $R^9$  and  $R^{10}$  being H or  $C_1$  to  $C_4$  alkyl, both  $R^3$  and  $R^4$  are H; and each of  $X^1$ ,  $X^2$ ,  $Y^1$  and  $Y^2$  is O.
3. Polymer according to any one of claims 1 to 5, which comprises a repeat unit A represented by general formula (I-d), wherein  $R^1$  is a residue having the general formula (II) or (III) with m being 1 or 2, preferably with  $R^6$ ,  $R^7$ ,  $R^8$ ,  $R^9$  and  $R^{10}$  being H or  $C_1$  to  $C_4$  alkyl, both  $R^3$  and  $R^4$  are H; and each of  $X^1$ ,  $X^2$ ,  $Y^1$  and  $Y^2$  is O.
4. Polymer according to any one of claims 1 to 5, which comprises a repeat unit A represented by one of general formulae (I-e) or (I-f), wherein  $R^1$  is a residue having the general formula (II) or (III) with m being 1 or 2, preferably with  $R^6$ ,  $R^7$ ,  $R^8$ ,  $R^9$  and  $R^{10}$  being H or  $C_1$  to  $C_4$  alkyl, both  $R^3$  and  $R^4$  are H; and each of  $X^1$ ,  $X^2$ ,  $Y^1$  and  $Y^2$  is O.
5. Polymer according to any one of the preceding claims, which consists of repeat units A only.
6. Polymer according to claim 10, wherein  $R^1$  is a residue having the general formula (II) or (III) with m being 1 or 2, preferably with  $R^6$ ,  $R^7$ ,  $R^8$ ,  $R^9$  and  $R^{10}$  being H or  $C_1$  to  $C_4$  alkyl,  $R^2$ , if present, is an unsubstituted  $C_1$  to  $C_{12}$  alkyl, both  $R^3$  and  $R^4$  are H, and each of  $X^1$ ,  $X^2$ ,  $Y^1$  and  $Y^2$  is O.

1. Polymer according to any one of claims 1 to 9, wherein the polymer comprises at least one further repeat unit B which is derived from a monomer compound selected from the group consisting of vinyl ether, styrene or styrene derivatives, N-vinylpyrrolidone, vinyl chloride, vinyl acetate, vinylpyridine, vinylpyridinium ions or salts, a compound having general formula (VII), a compound having general formula (VIII), and itaconic acid, its sulfur containing analogues and its derivatives, as long as the respective repeat unit B is not a repeat unit A represented by one of general formulae (I-a), (I-b) (I-c), (I-d), (I-e) and (I-f):

52------------------------------------------------

![Chemical structure (VII): A repeating unit showing a central carbon atom double-bonded to a carbonyl group (C=O) and single-bonded to a C=O group (imine structure). The carbonyl oxygen is substituted with R^14. The imine carbon is substituted with R^13.]()(VII)

wherein

$R^{13}$  is selected from H and  $C_1$  to  $C_{12}$  alkyl; and

$R^{14}$  is selected from the group consisting of H and an organic residue selected from  $C_1$  to  $C_{12}$  alkyl and  $C_1$  to  $C_{12}$  heteroalkyl;

![Chemical structure (VIII): A repeating unit showing a central carbon atom double-bonded to a carbonyl group (C=O) and single-bonded to a C=O group (imine structure). The carbonyl carbon is substituted with R^16 and R^17. The imine carbon is substituted with R^15.]()(VIII)

wherein

$R^{15}$  is selected from the group consisting of H and  $C_1$  to  $C_{12}$  alkyl; and

$R^{16}$  and  $R^{17}$  are selected independently from each other from the group consisting of H and an organic residue selected from  $C_1$  to  $C_{12}$  alkyl and  $C_1$  to  $C_{12}$  heteroalkyl.

13. Polymer according to claim 12, wherein the repeat unit B is based on styrene or on a compound having general formula (VIII) with  $R^{16}$  and  $R^{17}$  selected from linear  $C_1$  to  $C_4$  alkyl,  $-CH_2OH$ ,  $-CH_2CH_2OH$  or isopropyl, and the repeat unit A is represented by general formula (I-a) or (I-b), wherein  $R^1$  is a residue having the general formula (II) or (III) with m being 1 or 2, and all of  $R^6$ ,  $R^7$ ,  $R^8$ ,  $R^9$  and  $R^{10}$  being identically H or  $C_1$  to  $C_4$  alkyl,  $R^2$  is an unsubstituted  $C_1$  to  $C_4$  alkyl, both  $R^3$  and  $R^4$  are H, and each of  $X^1$ ,  $X^2$ ,  $Y^1$  and  $Y^2$  is O.
